Repository: asyrafjanai/OLED-model

# OLED-model
Regression model based on OLED data collected

This repository contains the analysis and machine learning done on 300+ blue PhOLED devices collected, ranging from 2010 up to 2018. The data is compiled in the data folder in excel format.
This is a typical OLED device
This is an example of the energy level

File: Data/OLED data.csv (part 1 of 3)
Article title,anode,HIL,lumo_HIL,homo_HIL,thickness_HIL,HTL1,lumo_HTL1,homo_HTL1,thickness_HTL1,HTL2,lumo_HTL2,homo_HTL2,thickness_HTL2,HTL3,lumo_HTL3,homo_HTL3,thickness_HTL3,total_HTL_thickness,triplet_HTL,EML,lumo_EML,homo_EML,triplet_HOST,thickness_EML,dopant1,lumo_dopant,homo_dopant,triplet_dopant,dopant_percentage,triplet_ETL,total_ETL_thickness,ETL1,lumo_ETL1,homo_ETL1,thickness_ETL1,ETL2,lumo_ETL2,homo_ETL2,thickness_ETL2,cathode_1,cathode_workfunction,thickness_cathode1,cathode_2,thickness_cathode2,"Turn on Voltage, V at 1 cdm-2","Power efficiency, Lm/W at 1000 cdm-2","Quantum efficiency, %",cd/A
"A bipolar macrospirocyclic oligomer based on triphenylamine and 4,5-diazafluorene as a solution-processable host for blue phosphorescent organic light-emitting diodes",ITO,PEDOT:PSS,3.3,5.2,25,,,,,,,,,,,,,0,0,(TPA-DAF)3,1.83,5.27,2.88,35,FIrpic,3,5.7,2.7,11,2.6,35,,,,,TPBi,2.8,6.2,35,Ca,2.8,10,Ag,100,5.1,1,2,5.00
"A bipolar macrospirocyclic oligomer based on triphenylamine and 4,5-diazafluorene as a solution-processable host for blue phosphorescent organic light-emitting diodes",ITO,PEDOT:PSS,3.3,5.2,25,,,,,,,,,,,,,0,0,TAPC,2,5.5,2.87,35,FIrpic,3,5.7,2.7,15,2.6,35,,,,,TPBi,2.8,6.2,35,Ca,2.8,10,Ag,100,3.6,0.78,2,4.00
"A bipolar macrospirocyclic oligomer based on triphenylamine and 4,5-diazafluorene as a solution-processable host for blue phosphorescent organic light-emitting diodes",ITO,PEDOT:PSS,3.3,5.2,25,,,,,,,,,,,,,0,0,(TPA-DAF)3,1.83,5.27,2.88,35,FIrpic,3,5.7,2.7,15,2.6,35,,,,,TPBi,2.8,6.2,35,Ca,2.8,10,Ag,100,5.1,4.68,4,9.00
"A bipolar macrospirocyclic oligomer based on triphenylamine and 4,5-diazafluorene as a solution-processable host for blue phosphorescent organic light-emitting diodes",ITO,PEDOT:PSS,3.3,5.2,25,,,,,,,,,,,,,0,0,(TPA-DAF)3:TAPC (3:7),1.83,5.5,2.88,35,FIrpic,3,5.7,2.7,15,2.6,35,,,,,TPBi,2.8,6.2,35,Ca,2.8,10,Ag,100,3,7.02,8,12.00
"A bipolar macrospirocyclic oligomer based on triphenylamine and 4,5-diazafluorene as a solution-processable host for blue phosphorescent organic light-emitting diodes",ITO,PEDOT:PSS,3.3,5.2,25,,,,,,,,,,,,,0,0,(TPA-DAF)3,1.83,5.27,2.88,35,FIrpic,3,5.7,2.7,20,2.6,35,,,,,TPBi,2.8,6.2,35,Ca,2.8,10,Ag,100,5,3,3,8.00
A facile way to synthesize high-triplet-energy hosts for blue phosphorescent organic light-emitting diodes with high glass transition temperature and low driving voltage,ITO,HAT-CN,5.7,9.5,10,TAPC,2,5.5,45,,,,,,,,,45,2.87,SAFDCZ,1.74,5.13,2.84,20,FIrpic,3,5.7,2.7,15,2.75,40,,,,,TmPyPB,2.73,6.68,40,Liq,2.8,2,Al,120,3.9,12.1,10.1,20.90
A facile way to synthesize high-triplet-energy hosts for blue phosphorescent organic light-emitting diodes with high glass transition temperature and low driving voltage,ITO,HAT-CN,5.7,9.5,10,TAPC,2,5.5,45,,,,,,,,,45,2.87,SAFNDCZ,1.79,5.1,2.86,20,FIrpic,3,5.7,2.7,15,2.75,40,,,,,TmPyPB,2.73,6.68,40,Liq,2.8,2,Al,120,3,25.8,14.6,33.20
"A high triplet energy, high thermal stability oxadiazole derivative as the electron transporter for highly efficient red, green and blue phosphorescent OLEDs",ITO,,,,,NPB,2.5,5.2,30,mCP,2.4,5.9,20,,,,,50,3,BCPO,2.19,5.76,3.01,30,FIrpic,3,5.7,2.7,8,2.76,40,,,,,TPOTP,2.26,5.85,40,LiF,3.5,1,Al,100,3.2,18.64,20,32.25
"A New Phosphine Oxide Host based on ortho-Disubstituted Dibenzofuran for Efficient Electrophosphorescence: Towards High Triplet State Excited Levels and Excellent Thermal, Morphological and Efficiency Stability",ITO,MoO3,6.7,9.7,2,m-MTDATA:MoOx,1.9,9.7,30,m-MTDATA,1.9,5.1,10,Ir(ppz)3,1.6,4.9,10,50,3.14,o-DBFDPO,2.9,6,3.14,10,FIrpic,3,5.7,2.7,10,2.5,40,,,,,Bphen,3,6.4,40,LiF,3.5,1,Al,100,3.2,3.74,3.8,7.37
"A New Phosphine Oxide Host based on ortho-Disubstituted Dibenzofuran for Efficient Electrophosphorescence: Towards High Triplet State Excited Levels and Excellent Thermal, Morphological and Efficiency Stability",ITO,MoO3,6.7,9.7,2,m-MTDATA:MoOx,1.9,9.7,30,m-MTDATA,1.9,5.1,10,Ir(ppz)3,1.6,4.9,10,50,3.14,o-DBFDPO,2.9,6,3.14,20,FIrpic,3,5.7,2.7,10,2.5,30,,,,,Bphen,3,6.4,30,LiF,3.5,1,Al,100,3.2,4.02,8.6,8.44
A new synthesis strategy for acridine derivatives to constructing novel host for phosphorescent organic light-emitting diodes,ITO,HAT-CN,5.7,9.5,10,TAPC,2,5.5,50,,,,,,,,,50,2.87,DPhAcPy,2.39,5.54,2.68,20,FIrpic,3,5.7,2.7,15,2.75,40,,,,,TmPyPB,2.73,6.68,40,Liq,2.8,2,Al,120,4.1,8.8,9.3,14.60
Acridine modified dibenzothiophene derivatives as high triplet energy host materials for blue phosphorescent organic light-emitting diodes,ITO,PEDOT:PSS,3.3,5.2,60,TAPC,2,5.5,30,,,,,,,,,30,2.87,DBTDAc,2.27,5.85,2.86,25,Ir(dbi)3,2.21,4.95,2.7,10,3.36,35,TSPO1,2.5,6.8,5,TPBi,2.8,6.2,30,LiF,3.5,1,Al,200,3,38.4,25.5,50.42
Acridine modified dibenzothiophene derivatives as high triplet energy host materials for blue phosphorescent organic light-emitting diodes,ITO,PEDOT:PSS,3.3,5.2,60,TAPC,2,5.5,30,,,,,,,,,30,2.87,DBTAcCz,2.28,5.8,2.91,25,Ir(dbi)3,2.21,4.95,2.7,10,3.36,35,TSPO1,2.5,6.8,5,TPBi,2.8,6.2,30,LiF,3.5,1,Al,200,3.8,35,27.2,49.94
An Exciplex Forming Host for Highly Effi cient Blue Organic Light Emitting Diodes with Low Driving Voltage,ITO,ReO3:mCP,2.4,6.1,45,mCP,2.4,5.9,15,,,,,,,,,15,2.9,mCP:PO-T2T,2.4,7.5,2.64,30,FIrpic,3,5.7,2.7,10,2.99,70,PO-T2T,3.47,7.5,20,PO-T2T:Rb2CO3,3.47,7.5,50,,4.28,0,Al,100,2.4,54.1,29.4,64.38
An Exciplex Host for Deep-Blue Phosphorescent Organic Light-Emitting Diodes,ITO,ReO3:mCP,2.4,6.1,30,mCP,2.4,5.9,20,,,,,,,,,20,3,BM-A10,3.2,7,2.8,20,FCNIr,3,5.8,2.9,12,2.8,20,,,,,BM-A10,3.2,7,20,,4.3,0,Al,200,3.6,4,6,8.86
An Exciplex Host for Deep-Blue Phosphorescent Organic Light-Emitting Diodes,ITO,ReO3:mCP,2.4,6.1,30,mCP,2.4,5.9,20,,,,,,,,,20,3,mCP,2.4,5.9,2.9,20,FCNIr,3,5.8,2.9,12,2.8,20,,,,,BM-A10,3.2,7,20,,4.3,0,Al,200,3.3,5,6,9.51
An Exciplex Host for Deep-Blue Phosphorescent Organic Light-Emitting Diodes,ITO,ReO3:mCP,2.4,6.1,30,mCP,2.4,5.9,20,,,,,,,,,20,3,mcp:BM-A10,2.4,7,3,10,FCNIr,3,5.8,2.9,12,2.8,20,,,,,BM-A10,3.2,7,20,,4.3,0,Al,200,2.9,21,17,30.76
An Exciplex Host for Deep-Blue Phosphorescent Organic Light-Emitting Diodes,ITO,ReO3:mCP,2.4,6.1,30,mCP,2.4,5.9,20,,,,,,,,,20,3,mcp:BM-A11,2.4,7,3,20,FCNIr,3,5.8,2.9,12,2.8,20,,,,,BM-A10,3.2,7,20,,4.3,0,Al,200,2.9,26,21,37.97
An Exciplex Host for Deep-Blue Phosphorescent Organic Light-Emitting Diodes,ITO,ReO3:mCP,2.4,6.1,30,mCP,2.4,5.9,20,,,,,,,,,20,3,mcp:BM-A12,2.4,7,3,30,FCNIr,3,5.8,2.9,12,2.8,20,,,,,BM-A10,3.2,7,20,,4.3,0,Al,200,2.9,24,21,36.68
An Exciplex Host for Deep-Blue Phosphorescent Organic Light-Emitting Diodes,ITO,ReO3:mCP,2.4,6.1,30,mCP,2.4,5.9,20,,,,,,,,,20,3,mcp:BM-A13,2.4,7,3,40,FCNIr,3,5.8,2.9,12,2.8,20,,,,,BM-A10,3.2,7,20,,4.3,0,Al,200,2.9,23,19,34.04
Bipolar host materials with carbazole and dipyridylamine groups showing high triplet energy for blue phosphorescent organic light emitting diodes,ITO,PEDOT:PSS,3.3,5.2,55,TAPC,2,5.5,20,mCP,2.4,5.9,10,,,,,30,3,mCPPy,2.3,5.86,2.94,25,FIrpic,3,5.7,2.7,10,2.75,35,,,,,TmPyPB,2.73,6.68,35,LiF,3.5,1,Al,100,4,12.3,13.4,26.00
Bipolar host materials with carbazole and dipyridylamine groups showing high triplet energy for blue phosphorescent organic light emitting diodes,ITO,PEDOT:PSS,3.3,5.2,55,TAPC,2,5.5,20,mCP,2.4,5.9,10,,,,,30,3,DCPPy,2.3,5.86,2.94,25,FIrpic,3,5.7,2.7,10,2.75,35,,,,,TmPyPB,2.73,6.68,35,LiF,3.5,1,Al,100,4.1,19.4,21.6,43.20
Bipolar host materials with carbazole and dipyridylamine groups showing high triplet energy for blue phosphorescent organic light emitting diodes,ITO,PEDOT:PSS,3.3,5.2,55,TAPC,2,5.5,20,mCP,2.4,5.9,10,,,,,30,3,CPDPy,2.24,5.78,2.95,25,FIrpic,3,5.7,2.7,10,2.75,35,,,,,TmPyPB,2.73,6.68,35,LiF,3.5,1,Al,100,4,16.4,17.2,33.90
Bipolar host materials with carbazole and dipyridylamine groups showing high triplet energy for blue phosphorescent organic light emitting diodes,ITO,PEDOT:PSS,3.3,5.2,55,TAPC,2,5.5,20,mCP,2.4,5.9,10,,,,,30,3,mCP,2.4,5.9,3,25,FIrpic,3,5.7,2.7,10,2.75,35,,,,,TmPyPB,2.73,6.68,35,LiF,3.5,1,Al,100,4,16.1,17,33.60
"Blue phosphorescent organic light-emitting devices based on carbazole/thioxanthene-S,S-dioxide with a high glass transition temperature",ITO,HAT-CN,5.7,9.5,5,TAPC,2,5.5,40,,,,,,,,,40,2.87,EBCz-ThX,2.63,5.95,2.94,25,FIrpic,3,5.7,2.7,10,2.75,30,,,,,TmPyPB,2.73,6.68,30,LiF,3.5,1,Al,100,3,6.4,7.8,15.30
"Blue phosphorescent organic light-emitting devices based on carbazole/thioxanthene-S,S-dioxide with a high glass transition temperature",ITO,HAT-CN,5.7,9.5,5,TAPC,2,5.5,40,,,,,,,,,40,2.87,EBCz-ThX,2.63,5.95,2.94,25,FIrpic,3,5.7,2.7,15,2.75,30,,,,,TmPyPB,2.73,6.68,30,LiF,3.5,1,Al,100,3,8.2,10.2,21.00
"Blue phosphorescent organic light-emitting devices based on carbazole/thioxanthene-S,S-dioxide with a high glass transition temperature",ITO,HAT-CN,5.7,9.5,5,TAPC,2,5.5,40,,,,,,,,,40,2.87,EBCz-ThX,2.63,5.95,2.94,25,FIrpic,3,5.7,2.7,20,2.75,30,,,,,TmPyPB,2.73,6.68,30,LiF,3.5,1,Al,100,3.5,3.6,5.2,11.10
"Blue phosphorescent organic light-emitting devices based on carbazole/thioxanthene-S,S-dioxide with a high glass transition temperature",ITO,HAT-CN,5.7,9.5,5,TAPC,2,5.5,40,,,,,,,,,40,2.87,mCP,2.4,5.9,3,25,FIrpic,3,5.7,2.7,8,2.75,30,,,,,TmPyPB,2.73,6.68,30,LiF,3.5,1,Al,100,3.5,6.1,7.7,9.50
"Blue-emitting Ir(III) complexes using fluorinated bipyridyl as main ligand and 1,2,4-triazol as ancillary ligand: syntheses, photophysical properties and performances in devices",ITO,MoO3,2.3,5.3,3,TCTA,2.4,5.7,25,,,,,,,,,25,2.94,mCP,2.4,5.9,3,15,"(F2,4ppy)2Ir(tfmptz)",2.6,5.5,2.74,4.5,2.6,35,,,,,TPBi,2.8,6.2,35,LiF,3.5,1,Al,200,4,3,3.45,4.50
"Blue-emitting Ir(III) complexes using fluorinated bipyridyl as main ligand and 1,2,4-triazol as ancillary ligand: syntheses, photophysical properties and performances in devices",ITO,,,,,NPB,2.5,5.2,30,TCTA,2.4,5.7,10,,,,,40,2.82,CBP,2.7,5.8,2.6,30,"(F3,4,5ppy)2Ir(tfmptz)",2.7,5.5,2.67,8,2.6,35,,,,,TPBi,2.8,6.2,35,LiF,3.5,1,Al,200,3.7,4.5,5.2,8.00
"Colour stability of Blue–Green and white phosphorescent organic light-emitting diode employing a 9-(2-(4,5-diphenyl-4H-1,2,4-triazol-3-yl)phenyl)-9H-carbazole host",ITO,,,,,NPB,2.5,5.4,50,mCP,2.4,5.9,10,,,,,60,3,CbzTAZ,2.3,5.9,3.1,30,FIrpic,3,5.7,2.7,9,2.7,45,,,,,TAZ,2.7,6.3,45,LiF,3.5,1,Al,100,5,17.5,17.8,37.80
Comparison of Bipolar Hosts and Mixed-Hosts as Host Structures for DeepBlue Phosphorescent Organic Light Emitting Diodes,ITO,DNTPD,2.1,5.2,60,NPB,2.5,5.2,5,mCP,2.4,5.9,10,,,,,15,3,DFCzPO,2.56,6.08,3,30,FCNIrpic,2.98,5.72,2.74,3,3.36,20,,,,,TSPO1,2.5,6.8,20,LiF,3.5,1,Al,200,3.7,10,17.5,21.50
Comparison of Bipolar Hosts and Mixed-Hosts as Host Structures for DeepBlue Phosphorescent Organic Light Emitting Diodes,ITO,DNTPD,2.1,5.2,60,NPB,2.5,5.2,5,mCP,2.4,5.9,10,,,,,15,3,DFCz:DFPO,2.48,6.09,3.04,30,FCNIrpic,2.98,5.72,2.74,3,3.36,20,,,,,TSPO1,2.5,6.8,20,LiF,3.5,1,Al,200,3.7,9,16.7,19.00
"Construction of thermally stable 3,6-disubstituted spiro-fluorene derivatives as host materials for blue phosphorescent organic light-emitting diodes",ITO,MoO3,2.3,5.3,10,NPB,2.5,5.2,70,mCP,2.4,5.9,5,,,,,75,3,BSBDC,2.28,5.76,2.81,40,FIrpic,3,5.7,2.7,7,2.75,40,,,,,TmPyPB,2.73,6.68,40,LiF,3.5,1,Al,150,3.2,31.5,17.05,31.70
"Construction of thermally stable 3,6-disubstituted spiro-fluorene derivatives as host materials for blue phosphorescent organic light-emitting diodes",ITO,MoO3,2.3,5.3,10,NPB,2.5,5.2,70,mCP,2.4,5.9,5,,,,,75,3,BSBDP,2.38,6.16,2.87,40,FIrpic,3,5.7,2.7,7,2.75,40,,,,,TmPyPB,2.73,6.68,40,LiF,3.5,1,Al,150,2.8,30.3,16.25,30.10
"Construction of thermally stable 3,6-disubstituted spiro-fluorene derivatives as host materials for blue phosphorescent organic light-emitting diodes",ITO,MoO3,2.3,5.3,10,NPB,2.5,5.2,70,mCP,2.4,5.9,5,,,,,75,3,BBDC,2.32,5.8,2.81,40,FIrpic,3,5.7,2.7,7,2.75,40,,,,,TmPyPB,2.73,6.68,40,LiF,3.5,1,Al,150,3.5,5.2,11.45,20.50
"Construction of thermally stable 3,6-disubstituted spiro-fluorene derivatives as host materials for blue phosphorescent organic light-emitting diodes",ITO,MoO3,2.3,5.3,10,NPB,2.5,5.2,70,mCP,2.4,5.9,5,,,,,75,3,BBDP,2.35,6.23,2.87,40,FIrpic,3,5.7,2.7,7,2.75,40,,,,,TmPyPB,2.73,6.68,40,LiF,3.5,1,Al,150,3.3,12.5,15.25,28.10
Controlling singlet–triplet splitting in carbazole–oxadiazole based bipolar phosphorescent host materials,ITO,MoO3,2.3,5.3,10,NPB,2.5,5.2,70,TCTA,2.4,5.7,5,,,,,75,2.82,o-PCzPOXD,2.12,5.64,2.62,10,FIrpic,3,5.7,2.7,12,2.6,30,,,,,TPBi,2.8,6.2,30,LiF,3.5,1,Al,100,3.2,10.8,8.7,20.50
Controlling singlet–triplet splitting in carbazole–oxadiazole based bipolar phosphorescent host materials,ITO,MoO3,2.3,5.3,10,NPB,2.5,5.2,70,TCTA,2.4,5.7,5,,,,,75,2.82,o-2MPCzPOXD,2.07,5.6,2.66,10,FIrpic,3,5.7,2.7,12,2.6,30,,,,,TPBi,2.8,6.2,30,LiF,3.5,1,Al,100,3,18.8,13.6,28.70
Controlling singlet–triplet splitting in carbazole–oxadiazole based bipolar phosphorescent host materials,ITO,MoO3,2.3,5.3,10,NPB,2.5,5.2,70,TCTA,2.4,5.7,5,,,,,75,2.82,o-3MPCzPOXD,2.09,5.66,2.73,10,FIrpic,3,5.7,2.7,12,2.6,30,,,,,TPBi,2.8,6.2,30,LiF,3.5,1,Al,100,3,14.3,10.1,22.80
Controlling singlet–triplet splitting in carbazole–oxadiazole based bipolar phosphorescent host materials,ITO,MoO3,2.3,5.3,10,NPB,2.5,5.2,70,TCTA,2.4,5.7,5,,,,,75,2.82,o-2MPCzPOXD,2.07,5.6,2.66,10,FIr6,3.1,6.1,2.72,12,2.75,35,,,,,TmPyPB,2.73,6.68,35,LiF,3.5,1,Al,100,3,6.3,5.7,11.50
Controlling singlet–triplet splitting in carbazole–oxadiazole based bipolar phosphorescent host materials,ITO,MoO3,2.3,5.3,10,NPB,2.5,5.2,70,TCTA,2.4,5.7,5,,,,,75,2.82,o-3MPCzPOXD,2.09,5.66,2.73,10,FIr6,3.1,6.1,2.72,12,2.75,35,,,,,TmPyPB,2.73,6.68,35,LiF,3.5,1,Al,100,3,5.8,5.2,11.10
Correlation of the substitution position of diphenylphosphine oxide on phenylcarbazole and device performances of blue phosphorescent organic light-emitting diodes,ITO,DNTPD,2.1,5.2,60,NPB,2.5,5.2,20,mCP,2.4,5.9,10,,,,,30,3,PPO27,3,6.25,2.81,30,FIrpic,3,5.7,2.7,10,3.36,25,,,,,TSPO1,2.5,6.8,25,LiF,3.5,1,Al,100,3,23,20.3,32.00
Correlation of the substitution position of diphenylphosphine oxide on phenylcarbazole and device performances of blue phosphorescent organic light-emitting diodes,ITO,DNTPD,2.1,5.2,60,NPB,2.5,5.2,20,mCP,2.4,5.9,10,,,,,30,3,PPO36,2.77,6.31,3.01,30,FIrpic,3,5.7,2.7,10,3.36,25,,,,,TSPO1,2.5,6.8,25,LiF,3.5,1,Al,100,3.8,10.5,14.1,20.40
Correlation of the substitution position of diphenylphosphine oxide on phenylcarbazole and device performances of blue phosphorescent organic light-emitting diodes,ITO,DNTPD,2.1,5.2,60,NPB,2.5,5.2,20,mCP,2.4,5.9,10,,,,,30,3,PPO27,3,6.25,2.81,30,FCNIr,3,5.8,2.9,10,3.36,25,,,,,TSPO1,2.5,6.8,25,LiF,3.5,1,Al,100,3.5,8.7,13.5,12.00
Correlation of the substitution position of diphenylphosphine oxide on phenylcarbazole and device performances of blue phosphorescent organic light-emitting diodes,ITO,DNTPD,2.1,5.2,60,NPB,2.5,5.2,20,mCP,2.4,5.9,10,,,,,30,3,PPO36,2.77,6.31,3.01,30,FCNIr,3,5.8,2.9,10,3.36,25,,,,,TSPO1,2.5,6.8,25,LiF,3.5,1,Al,100,4,7,14.9,22.40
Deep-Blue Phosphorescent Ir(III) Complexes with Light-Harvesting Functional Moieties for Efficient Blue and White PhOLEDs in Solution-Process,ITO,PEDOT:PSS,3.3,5.2,30,TCTA,2.4,5.7,30,,,,,,,,,30,2.98,pBCb2Cz:mCPPO1,2.26,5.7,2.93,20,tBuCN-Firpic,3.12,5.85,2.77,10,3.36,25,,,,,TSPO1,2.5,6.8,25,LiF,3.5,1,Al,100,6.8,14.2,11.8,21.20
Deep-Blue Phosphorescent Ir(III) Complexes with Light-Harvesting Functional Moieties for Efficient Blue and White PhOLEDs in Solution-Process,ITO,PEDOT:PSS,3.3,5.2,30,TCTA,2.4,5.7,30,,,,,,,,,30,2.98,pBCb2Cz:mCPPO1,2.26,5.7,2.93,20,tBuCN-Firpic-mCP,3.16,5.96,2.77,10,3.36,25,,,,,TSPO1,2.5,6.8,25,LiF,3.5,1,Al,100,6.86,19.66,15.3,28.20
Design principles of carbazole/dibenzothiophene derivatives as host material in modern efficient organic light-emitting diodes,ITO,MoO3,2.3,5.3,3.5,TAPC,2,5.5,40,,,,,,,,,40,2.87,6,2.57,5.98,2.73,20,FIrpic,3,5.7,2.7,8,2.75,40,,,,,TmPyPB,2.73,6.68,40,Liq,2.8,2.5,Al,100,5.6,16.7,12.3,29.60
Design principles of carbazole/dibenzothiophene derivatives as host material in modern efficient organic light-emitting diodes,ITO,MoO3,2.3,5.3,3.5,TAPC,2,5.5,40,,,,,,,,,40,2.87,7,2.56,5.99,2.74,20,FIrpic,3,5.7,2.7,8,2.75,40,,,,,TmPyPB,2.73,6.68,40,Liq,2.8,2.5,Al,100,5.54,15.9,11.7,28.00
Design principles of carbazole/dibenzothiophene derivatives as host material in modern efficient organic light-emitting diodes,ITO,MoO3,2.3,5.3,3.5,TAPC,2,5.5,40,,,,,,,,,40,2.87,2,2.76,6.2,2.74,20,FIrpic,3,5.7,2.7,8,2.75,40,,,,,TmPyPB,2.73,6.68,40,Liq,2.8,2.5,Al,100,5.47,11.3,8.7,19.70
Design principles of carbazole/dibenzothiophene derivatives as host material in modern efficient organic light-emitting diodes,ITO,MoO3,2.3,5.3,3.5,TAPC,2,5.5,40,,,,,,,,,40,2.87,4,2.53,5.94,2.75,20,FIrpic,3,5.7,2.7,8,2.75,40,,,,,TmPyPB,2.73,6.68,40,Liq,2.8,2.5,Al,100,5.32,21.6,15.6,36.50
Design principles of carbazole/dibenzothiophene derivatives as host material in modern efficient organic light-emitting diodes,ITO,MoO3,2.3,5.3,3.5,TAPC,2,5.5,40,,,,,,,,,40,2.87,3,2.61,6.01,2.75,20,FIrpic,3,5.7,2.7,8,2.75,40,,,,,TmPyPB,2.73,6.68,40,Liq,2.8,2.5,Al,100,5.77,19.6,15.9,35.90
Design principles of carbazole/dibenzothiophene derivatives as host material in modern efficient organic light-emitting diodes,ITO,MoO3,2.3,5.3,3.5,TAPC,2,5.5,40,,,,,,,,,40,2.87,5,2.57,5.98,2.79,20,FIrpic,3,5.7,2.7,8,2.75,40,,,,,TmPyPB,2.73,6.68,40,Liq,2.8,2.5,Al,100,6.13,15.9,14.3,30.90
Design principles of carbazole/dibenzothiophene derivatives as host material in modern efficient organic light-emitting diodes,ITO,MoO3,2.3,5.3,3.5,TAPC,2,5.5,40,,,,,,,,,40,2.87,1,2.64,6.05,2.85,20,FIrpic,3,5.7,2.7,8,2.75,40,,,,,TmPyPB,2.73,6.68,40,Liq,2.8,2.5,Al,100,5.17,15.1,11,24.80
Direct silicon–nitrogen bonded host materials with enhanced r–p conjugation for blue phosphorescent organic light-emitting diodes,ITO,PEDOT:PSS,3.3,5.2,30,TAPC,2,5.5,20,mCP,2.4,5.9,8,,,,,28,3,BuCzSi,1.96,5.56,3,20,FIrpic,3,5.7,2.7,15,2.75,35,,,,,TmPyPB,2.73,6.68,35,LiF,3.5,1,Al,100,6.5,5.6,11,19.90
Direct silicon–nitrogen bonded host materials with enhanced r–p conjugation for blue phosphorescent organic light-emitting diodes,ITO,PEDOT:PSS,3.3,5.2,30,TAPC,2,5.5,20,mCP,2.4,5.9,8,,,,,28,3,DBuCzSi,2.08,5.71,3,20,FIrpic,3,5.7,2.7,15,2.75,35,,,,,TmPyPB,2.73,6.68,35,LiF,3.5,1,Al,100,6.5,2.9,5.7,10.40
Direct silicon–nitrogen bonded host materials with enhanced r–p conjugation for blue phosphorescent organic light-emitting diodes,ITO,PEDOT:PSS,3.3,5.2,30,TAPC,2,5.5,20,mCP,2.4,5.9,8,,,,,28,3,CZSi,1.94,5.63,3.02,20,FIrpic,3,5.7,2.7,15,2.75,35,,,,,TmPyPB,2.73,6.68,35,LiF,3.5,1,Al,100,4.6,6.1,10.9,19.30
Direct silicon–nitrogen bonded host materials with enhanced r–p conjugation for blue phosphorescent organic light-emitting diodes,ITO,PEDOT:PSS,3.3,5.2,30,TAPC,2,5.5,20,mCP,2.4,5.9,8,,,,,28,3,DCzSi,2.08,5.76,3.02,20,FIrpic,3,5.7,2.7,15,2.75,35,,,,,TmPyPB,2.73,6.68,35,LiF,3.5,1,Al,100,3.4,13.5,17.6,30.80
Efficient hole-transporter for phosphorescent organic light emitting diodes with a simple molecular structure,ITO,MoO3,2.3,5.3,1,SQTPA,2.5,5.5,40,mCP,2.4,5.9,5,,,,,45,3,SPPO1,2.7,6.5,2.8,30,FIrpic,3,5.7,2.7,10,2.8,30,,,,,SPPO1,2.7,6.5,30,LiF,3.5,1,Al,100,3.6,14.6,12.3,29.40
Efficient hole-transporter for phosphorescent organic light emitting diodes with a simple molecular structure,ITO,MoO3,2.3,5.3,1,NPB,2.5,5.2,40,mCP,2.4,5.9,5,,,,,45,3,SPPO1,2.7,6.5,2.8,30,FIrpic,3,5.7,2.7,10,2.8,30,,,,,SPPO1,2.7,6.5,30,LiF,3.5,1,Al,100,3.8,12.1,11.6,27.70
External Quantum Efficiency Above 20% in Deep Blue Phosphorescent Organic Light-Emitting Diodes,ITO,DNTPD,2.1,5.2,60,NPB,2.5,5.2,20,mCP,2.4,5.9,10,,,,,30,3,mCPPO1,2.64,6.13,3,30,FCNIrpic,2.98,5.72,2.74,3,3.36,20,,,,,TSPO1,2.5,6.8,20,LiF,3.5,1,Al,200,3,10.9,19.7,26.99
External Quantum Efficiency Above 20% in Deep Blue Phosphorescent Organic Light-Emitting Diodes,ITO,PEDOT:PSS,3.3,5.2,60,NPB,2.5,5.2,20,mCP,2.4,5.9,10,,,,,30,3,mCPPO1,2.64,6.13,3,30,FCNIrpic,2.98,5.72,2.74,3,3.36,20,,,,,TSPO1,2.5,6.8,20,LiF,3.5,1,Al,200,3,15.1,23.1,33.08
Fabrication and Efficiency Improvement of Soluble Blue Phosphorescent Organic Light-Emitting Diodes Using a Multilayer Structure Based on an Alcohol-Soluble Blue Phosphorescent Emitting Layer,ITO,PEDOT:PSS,3.3,5.2,60,PVK,2.2,5.8,10,,,,,,,,,10,2.58,SPPO13,2.91,6.56,2.35,33,FIrpic,3,5.7,2.7,10,2.7,30,,,,,SPPO13,2.91,6.56,30,LiF,3.5,1,Al,100,4.5,9.52,7.4,15.20
Fabrication and Efficiency Improvement of Soluble Blue Phosphorescent Organic Light-Emitting Diodes Using a Multilayer Structure Based on an Alcohol-Soluble Blue Phosphorescent Emitting Layer,ITO,PEDOT:PSS,3.3,5.2,60,,,,,,,,,,,,,0,0,PVK,2.2,5.8,2.58,10,FIrpic,3,5.7,2.7,10,2.7,60,SPPO13:Firpic,2.91,6.56,30,SPPO13,2.91,6.56,30,LiF,3.5,1,Al,100,3.7,16.38,1,24.00
Fabrication and Efficiency Improvement of Soluble Blue Phosphorescent Organic Light-Emitting Diodes Using a Multilayer Structure Based on an Alcohol-Soluble Blue Phosphorescent Emitting Layer,ITO,PEDOT:PSS,3.3,5.2,60,,,,,,,,,,,,,0,0,PVK,2.2,5.8,2.58,10,FIrpic,3,5.7,2.7,10,2.7,30,,,,,SPPO13:Firpic,2.91,6.56,30,LiF,3.5,1,Al,100,3.5,12.71,10.7,19.30
High triplet energy exciplex host for deep blue phosphorescent organic light-emitting diodes,ITO,PEDOT:PSS,3.3,5.2,40,TAPC,2,5.5,20,mCP,2.4,5.9,10,,,,,30,3,TCTA:DBFTrz,2.4,5.7,2.83,25,FCNIr,3,5.8,2.9,5,3.36,25,TSPO1,2.5,6.8,5,TPBi,2.8,6.2,20,LiF,3.5,1.5,Al,200,4,12,7.2,17.70
High triplet energy exciplex host for deep blue phosphorescent organic light-emitting diodes,ITO,PEDOT:PSS,3.3,5.2,40,TAPC,2,5.5,20,mCP,2.4,5.9,10,,,,,30,3,t-DCPDA:DBFTrz,2.4,5.7,2.94,25,FCNIr,3,5.8,2.9,5,3.36,25,TSPO1,2.5,6.8,5,TPBi,2.8,6.2,20,LiF,3.5,1.5,Al,200,4,15,14.7,22.40
High triplet energy exciplex host for deep blue phosphorescent organic light-emitting diodes,ITO,PEDOT:PSS,3.3,5.2,40,TAPC,2,5.5,20,mCP,2.4,5.9,10,,,,,30,3,DCDPA:DBFTrz,2.3,5.8,2.95,25,FCNIr,3,5.8,2.9,5,3.36,25,TSPO1,2.5,6.8,5,TPBi,2.8,6.2,20,LiF,3.5,1.5,Al,200,4,13,13.9,20.40
High triplet energy exciplex host for deep blue phosphorescent organic light-emitting diodes,ITO,PEDOT:PSS,3.3,5.2,40,TAPC,2,5.5,20,mCP,2.4,5.9,10,,,,,30,3,TCTA,2.4,5.7,2.82,25,FCNIr,3,5.8,2.9,5,3.36,25,TSPO1,2.5,6.8,5,TPBi,2.8,6.2,20,LiF,3.5,1.5,Al,200,4,5,4.8,8.50
High triplet energy exciplex host for deep blue phosphorescent organic light-emitting diodes,ITO,PEDOT:PSS,3.3,5.2,40,TAPC,2,5.5,20,mCP,2.4,5.9,10,,,,,30,3,DBFTrz,3.1,6.7,3.07,25,FCNIr,3,5.8,2.9,5,3.36,25,TSPO1,2.5,6.8,5,TPBi,2.8,6.2,20,LiF,3.5,1.5,Al,200,4,12,12.2,18.60
High triplet energy exciplex host for deep blue phosphorescent organic light-emitting diodes,ITO,PEDOT:PSS,3.3,5.2,40,TAPC,2,5.5,20,mCP,2.4,5.9,10,,,,,30,3,DCDPA,2.3,5.9,3.15,25,FCNIr,3,5.8,2.9,5,3.36,25,TSPO1,2.5,6.8,5,TPBi,2.8,6.2,20,LiF,3.5,1.5,Al,200,4,10,9.8,13.60
High-efficiency and superior color-stability white phosphorescent organic light-emitting diodes based on double mixed-host emission layers,ITO,MoO3,2.3,5.3,2,TCTA,2.4,5.7,50,,,,,,,,,50,2.82,TPBi,2.8,6.2,2.6,30,FIrpic,3,5.7,2.7,10,2.6,30,,,,,TPBi,2.8,6.2,30,Liq,2.8,1,Al,100,3.82,2.26,5,3.78
High-efficiency and superior color-stability white phosphorescent organic light-emitting diodes based on double mixed-host emission layers,ITO,MoO3,2.3,5.3,2,TCTA,2.4,5.7,50,,,,,,,,,50,2.82,TCTA:TPBi,2.4,6.2,2.98,30,FIrpic,3,5.7,2.7,10,2.6,30,,,,,TPBi,2.8,6.2,30,Liq,2.8,1,Al,100,2.83,9.79,8,18.42
High-efficiency and superior color-stability white phosphorescent organic light-emitting diodes based on double mixed-host emission layers,ITO,MoO3,2.3,5.3,2,TCTA,2.4,5.7,50,,,,,,,,,50,2.82,TCTA,2.4,5.7,2.82,30,FIrpic,3,5.7,2.7,10,2.6,30,,,,,TPBi,2.8,6.2,30,Liq,2.8,1,Al,100,3.45,1.13,3,5.47
High-efficiency and superior color-stability white phosphorescent organic light-emitting diodes based on double mixed-host emission layers,ITO,MoO3,2.3,5.3,2,TCTA,2.4,5.7,50,,,,,,,,,50,2.82,TCTA:TPBi,2.4,6.2,2.98,30,FIrpic,3,5.7,2.7,10,2.6,30,,,,,TPBi,2.8,6.2,30,Liq,2.8,1,Al,100,2.86,8.13,10,16.01
High-Efficiency Blue Phosphorescence Organic Light-Emitting Diode with Ambipolar Carbazole-Triazole Host,ITO,,,,,NPB,2.5,5.2,50,mCP,2.4,5.9,10,,,,,60,2.9,CbzTAZ,2.3,5.9,3.1,40,FIrpic,3,5.7,2.7,6,2.7,45,,,,,TAZ,2.7,6.3,45,LiF,3.5,1.2,Al,100,3.5,18.6,19.8,40.90
High-Efficiency Blue Phosphorescence Organic Light-Emitting Diode with Ambipolar Carbazole-Triazole Host,ITO,,,,,NPB,2.5,5.2,50,mCP,2.4,5.9,10,,,,,60,2.9,CbzTAZ,2.3,5.9,3.1,40,FIrpic,3,5.7,2.7,9,2.7,45,,,,,TAZ,2.7,6.3,45,LiF,3.5,1.2,Al,100,3.5,19.9,20.7,43.50
High-Efficiency Blue Phosphorescence Organic Light-Emitting Diode with Ambipolar Carbazole-Triazole Host,ITO,,,,,NPB,2.5,5.2,50,mCP,2.4,5.9,10,,,,,60,2.9,CbzTAZ,2.3,5.9,3.1,40,FIrpic,3,5.7,2.7,12,2.7,45,,,,,TAZ,2.7,6.3,45,LiF,3.5,1.2,Al,100,3.5,18,18.9,40.10
High-Efficiency Blue Phosphorescence Organic Light-Emitting Diode with Ambipolar Carbazole-Triazole Host,ITO,,,,,NPB,2.5,5.2,50,mCP,2.4,5.9,10,,,,,60,2.9,TAZ,2.7,6.3,2.7,40,FIrpic,3,5.7,2.7,9,2.7,45,,,,,TAZ,2.7,6.3,45,LiF,3.5,1.2,Al,100,4,7.7,9.6,22.40
High-Efficiency Blue Phosphorescence Organic Light-Emitting Diode with Ambipolar Carbazole-Triazole Host,ITO,,,,,NPB,2.5,5.2,50,mCP,2.4,5.9,10,,,,,60,2.9,CbzTAZ,2.3,5.9,3.1,40,FIrpic,3,5.7,2.7,9,2.7,47,,,,,TAZ,2.7,6.3,47,LiF,3.5,1.2,Al,100,3,20,20.9,44.50
High-Efficiency Blue Phosphorescence Organic Light-Emitting Diode with Ambipolar Carbazole-Triazole Host,ITO,,,,,NPB,2.5,5.2,50,mCP,2.4,5.9,10,,,,,60,2.9,CbzTAZ,2.3,5.9,3.1,40,FIrpic,3,5.7,2.7,9,2.7,50,,,,,TAZ,2.7,6.3,50,LiF,3.5,1.2,Al,100,3,18.3,20.6,43.00
High-triplet-energy derivatives of indole and carbazole as hosts for blue phosphorescent organic light-emitting diodes,ITO,MoO3,2.3,5.3,3,NPB,2.5,5.2,50,,,,,,,,,50,2.3,5,2.18,5.68,2.7,15,FIrpic,3,5.7,2.7,15,2.6,25,,,,,TPBi,2.8,6.2,25,Ca,2.9,15,Al,120,2.4,4,2,8.00
High-triplet-energy derivatives of indole and carbazole as hosts for blue phosphorescent organic light-emitting diodes,ITO,MoO3,2.3,5.3,3,m-MTDATA,1.9,5.1,50,,,,,,,,,50,2.67,5,2.18,5.68,2.7,15,FIrpic,3,5.7,2.7,15,2.6,28,TPBi,2.8,6.2,25,BCP,3.5,7,3,Ca,2.9,15,Al,120,3.7,6,5,11.00
High-triplet-energy derivatives of indole and carbazole as hosts for blue phosphorescent organic light-emitting diodes,ITO,MoO3,2.3,5.3,3,NPB,2.5,5.2,50,,,,,,,,,50,2.3,6,2.2,5.7,3.06,15,FIrpic,3,5.7,2.7,15,2.6,25,,,,,TPBi,2.8,6.2,25,Ca,2.9,15,Al,120,2.7,4,3,9.00
High-triplet-energy derivatives of indole and carbazole as hosts for blue phosphorescent organic light-emitting diodes,ITO,MoO3,2.3,5.3,3,m-MTDATA,1.9,5.1,50,,,,,,,,,50,2.67,6,2.2,5.7,3.06,15,FIrpic,3,5.7,2.7,15,2.6,28,TPBi,2.8,6.2,25,BCP,3.5,7,3,Ca,2.9,15,Al,120,3,3,2,7.00
High-triplet-energy derivatives of indole and carbazole as hosts for blue phosphorescent organic light-emitting diodes,ITO,MoO3,2.3,5.3,3,m-MTDATA,1.9,5.1,50,,,,,,,,,50,2.67,3,2.21,5.72,3.06,15,FIrpic,3,5.7,2.7,15,2.6,28,TPBi,2.8,6.2,25,BCP,3.5,7,3,Ca,2.9,15,Al,120,3.5,1,1,2.00
Isomeric N-Linked Benzoimidazole Containing New Electron Acceptors for Exciplex Forming Hosts in Highly Efficient Blue Phosphorescent OLEDs,ITO,MoO3,2.3,5.3,8,TAPC,2,5.5,40,mCP,2.4,5.9,5,,,,,45,3,mCP:TPBI,2.8,6.2,2.6,10,FIrpic,3,5.7,2.7,8,2.6,45,TPBi,2.8,6.2,5,TmPyPB,2.73,6.68,40,LiF,3.5,1,Al,120,3.1,26.4,13.4,21.00
Isomeric N-Linked Benzoimidazole Containing New Electron Acceptors for Exciplex Forming Hosts in Highly Efficient Blue Phosphorescent OLEDs,ITO,MoO3,2.3,5.3,8,TAPC,2,5.5,40,mCP,2.4,5.9,5,,,,,45,3,mCP:iTPyBIPy,2.55,6.02,2.63,10,FIrpic,3,5.7,2.7,8,2.75,45,iTPyBIPy,2.55,6.02,5,TmPyPB,2.73,6.68,40,LiF,3.5,1,Al,120,3.2,25.5,13.5,9.80
Isomeric N-Linked Benzoimidazole Containing New Electron Acceptors for Exciplex Forming Hosts in Highly Efficient Blue Phosphorescent OLEDs,ITO,MoO3,2.3,5.3,8,TAPC,2,5.5,40,mCP,2.4,5.9,5,,,,,45,3,mCP:iTPBIPy,2.55,6,2.64,10,FIrpic,3,5.7,2.7,8,2.75,45,iTPBIPy,2.55,6,5,TmPyPB,2.73,6.68,40,LiF,3.5,1,Al,120,3.2,36.9,19.3,28.00
Isomeric N-Linked Benzoimidazole Containing New Electron Acceptors for Exciplex Forming Hosts in Highly Efficient Blue Phosphorescent OLEDs,ITO,MoO3,2.3,5.3,8,TAPC,2,5.5,40,mCP,2.4,5.9,5,,,,,45,3,mCP:iTPyBIB,2.48,5.97,2.68,10,FIrpic,3,5.7,2.7,8,2.75,45,iTPyBIB,2.48,5.97,5,TmPyPB,2.73,6.68,40,LiF,3.5,1,Al,120,3.3,14.2,11.5,19.80
Linkage engineering in hosts for dramatic efficiency enhancement of blue phosphorescent organic light-emitting diodes,ITO,MoO3,6.7,9.7,6,TAPC,2,5.5,70,,,,,,,,,70,2.87,FDPCz2,2.46,6.07,2.97,20,FIrpic,3,5.7,2.7,10,2.75,40,,,,,TmPyPB,2.73,6.68,40,LiF,3.5,1,Al,100,3.5,25.74,17,36.00
Linkage engineering in hosts for dramatic efficiency enhancement of blue phosphorescent organic light-emitting diodes,ITO,MoO3,6.7,9.7,6,TAPC,2,5.5,70,,,,,,,,,70,2.87,FPCz2,2.33,6.07,2.97,20,FIrpic,3,5.7,2.7,10,2.75,40,,,,,TmPyPB,2.73,6.68,40,LiF,3.5,1,Al,100,3.5,19.5,15,28.00
Linkage engineering in hosts for dramatic efficiency enhancement of blue phosphorescent organic light-emitting diodes,ITO,MoO3,6.7,9.7,6,TAPC,2,5.5,70,,,,,,,,,70,2.87,mCP,2.4,5.9,3,20,FIrpic,3,5.7,2.7,10,2.75,40,,,,,TmPyPB,2.73,6.68,40,LiF,3.5,1,Al,100,3.6,16.38,13,24.00
Manipulating the LUMO distribution of quinoxaline-containing architectures to design electron transport materials: Efficient blue phosphorescent organic light-emitting diodes,ITO,MoO3,2.3,5.3,10,TAPC,2,5.6,70,,,,,,,,,70,2.87,mCP,2.4,5.9,3,20,FIrpic,3,5.7,2.7,8,2.75,45,,,,,TmPyPB,2.73,6.68,45,LiF,3.5,1,Al,100,3.6,10.2,11.9,26.30
Manipulating the LUMO distribution of quinoxaline-containing architectures to design electron transport materials: Efficient blue phosphorescent organic light-emitting diodes,ITO,MoO3,2.3,5.3,10,TAPC,2,5.6,70,,,,,,,,,70,2.87,mCP,2.4,5.9,3,20,FIrpic,3,5.7,2.7,8,2.75,50,TmPyPB,2.73,6.68,5,Tm3PyQ,2.88,6.01,45,LiF,3.5,1,Al,100,3.8,9.1,8.6,21.80
Manipulating the LUMO distribution of quinoxaline-containing architectures to design electron transport materials: Efficient blue phosphorescent organic light-emitting diodes,ITO,MoO3,2.3,5.3,10,TAPC,2,5.6,70,,,,,,,,,70,2.87,mCP,2.4,5.9,3,20,FIrpic,3,5.7,2.7,8,2.75,50,TmPyPB,2.73,6.68,5,Tm4PyQ,2.88,6.02,45,LiF,3.5,1,Al,100,3.6,9.3,8,20.80
Manipulating the LUMO distribution of quinoxaline-containing architectures to design electron transport materials: Efficient blue phosphorescent organic light-emitting diodes,ITO,MoO3,2.3,5.3,10,TAPC,2,5.6,70,,,,,,,,,70,2.87,mCP,2.4,5.9,3,20,FIrpic,3,5.7,2.7,8,2.74,45,,,,,3PyDQB,2.73,6.12,45,LiF,3.5,1,Al,100,4.5,9.7,12.6,27.60
Manipulating the LUMO distribution of quinoxaline-containing architectures to design electron transport materials: Efficient blue phosphorescent organic light-emitting diodes,ITO,MoO3,2.3,5.3,10,TAPC,2,5.6,70,,,,,,,,,70,2.87,mCP,2.4,5.9,3,20,FIrpic,3,5.7,2.7,8,2.69,45,,,,,4PyDQB,2.75,6.13,45,LiF,3.5,1,Al,100,5.3,7.1,11.5,25.30
Manipulation of electron deficiency of d-carboline derivatives as bipolar hosts for blue phosphorescent organic light-emitting diodes with high efficiency at 1000 cd m-2,ITO,MoO3,2.3,5.3,5,NPB,2.5,5.2,25,mCP,2.4,5.9,10,,,,,35,3,CzBPDCb,2.46,5.7,2.94,20,FIrpic,3,5.7,2.7,9,2.75,40,,,,,TmPyPB,2.73,6.68,40,LiF,3.5,1,Al,80,3.2,29.1,19.7,41.70
Manipulation of electron deficiency of d-carboline derivatives as bipolar hosts for blue phosphorescent organic light-emitting diodes with high efficiency at 1000 cd m-2,ITO,MoO3,2.3,5.3,5,NPB,2.5,5.2,25,mCP,2.4,5.9,10,,,,,35,3,BDCbBP,2.67,5.92,2.93,20,FIrpic,3,5.7,2.7,9,2.75,40,,,,,TmPyPB,2.73,6.68,40,LiF,3.5,1,Al,80,3.3,28,19.3,40.80
Manipulation of electron deficiency of d-carboline derivatives as bipolar hosts for blue phosphorescent organic light-emitting diodes with high efficiency at 1000 cd m-2,ITO,MoO3,2.3,5.3,5,NPB,2.5,5.2,25,mCP,2.4,5.9,10,,,,,35,3,Cz35PyDCb,2.39,5.72,2.96,20,FIrpic,3,5.7,2.7,9,2.75,40,,,,,TmPyPB,2.73,6.68,40,LiF,3.5,1,Al,80,3.1,31.7,20.1,42.60
Manipulation of electron deficiency of d-carboline derivatives as bipolar hosts for blue phosphorescent organic light-emitting diodes with high efficiency at 1000 cd m-2,ITO,MoO3,2.3,5.3,5,NPB,2.5,5.2,25,mCP,2.4,5.9,10,,,,,35,3,Cz26PyDCb,2.45,5.73,2.78,20,FIrpic,3,5.7,2.7,9,2.75,40,,,,,TmPyPB,2.73,6.68,40,LiF,3.5,1,Al,80,3.4,23,16.5,34.90
Manipulation of Thermally Activated Delayed Fluorescence of Blue Exciplex Emission: Fully Utilizing Exciton Energy for Highly Efficient Organic Light Emitting Diodes with Low Roll-Of,ITO,HAT-CN,5.7,9.5,10,NPB,2.5,5.2,10,TCTA,2.4,5.7,5,TCTA:BTDCb-PCz,2.39,5.75,5,20,2.82,BTDCb-PCz,2.39,5.75,2.96,20,FIrpic,3,5.7,2.7,8,2.75,50,,,,,TmPyPB,2.73,6.68,50,Liq,2.8,1,Al,120,2.7,33.9,18.6,45.40
Manipulation of Thermally Activated Delayed Fluorescence of Blue Exciplex Emission: Fully Utilizing Exciton Energy for Highly Efficient Organic Light Emitting Diodes with Low Roll-Of,ITO,HAT-CN,5.7,9.5,10,NPB,2.5,5.2,10,TCTA,2.4,5.7,5,TCTA:BTCz-PCz,2.49,5.69,5,20,2.82,BTCz-PCz,2.49,5.69,2.91,20,FIrpic,3,5.7,2.7,8,2.75,50,,,,,TmPyPB,2.73,6.68,50,Liq,2.8,1,Al,120,2.9,23.6,16.6,33.00
Manipulation of Thermally Activated Delayed Fluorescence of Blue Exciplex Emission: Fully Utilizing Exciton Energy for Highly Efficient Organic Light Emitting Diodes with Low Roll-Of,ITO,HAT-CN,5.7,9.5,10,NPB,2.5,5.2,10,TCTA,2.4,5.7,5,TCTA:DCb-PCz,2.46,5.71,5,20,2.82,DCb-PCz,2.46,5.71,2.94,20,FIrpic,3,5.7,2.7,8,2.75,50,,,,,TmPyPB,2.73,6.68,50,Liq,2.8,1,Al,120,2.8,31.6,22.8,42.90
Manipulation of Thermally Activated Delayed Fluorescence of Blue Exciplex Emission: Fully Utilizing Exciton Energy for Highly Efficient Organic Light Emitting Diodes with Low Roll-Of,ITO,HAT-CN,5.7,9.5,10,NPB,2.5,5.2,10,TCTA,2.4,5.7,5,TCTA:CzBPDCb,2.46,5.7,5,20,2.82,CzBPDCb,2.46,5.7,2.94,20,FIrpic,3,5.7,2.7,8,2.75,50,,,,,TmPyPB,2.73,6.68,50,Liq,2.8,1,Al,120,3.2,29.1,19.7,41.70
"Modified N,N′-Dicarbazolyl-3,5-benzene as a High Triplet Energy Host Material for Deep-Blue Phosphorescent Organic Light-Emitting Diodes",ITO,DNTPD,2.1,5.2,60,NPB,2.5,5.2,10,mCP,2.4,5.9,10,,,,,20,3,DCPPO,2.56,6.13,2.99,30,FCNIrpic,2.98,5.72,2.74,10,3.36,15,,,,,TSPO1,2.5,6.8,15,LiF,3.5,1,Al,200,2.9,14.98,18.4,22.20
Molecular design of host materials for high power efficiency in blue phosphorescent organic light-emitting diodes doped with an imidazole ligand based triplet emitter,ITO,PEDOT:PSS,3.3,5.2,60,TAPC,2,5.5,30,,,,,,,,,30,2.87,mCBP-2CN,2.4,6.1,2.8,25,Ir(dbi)3,2.21,4.95,2.7,10,3.36,35,TSPO1,2.5,6.8,5,TPBi,2.8,6.2,30,LiF,3.5,1,Al,200,2.7,39,21.3,46.60
Molecular design of host materials for high power efficiency in blue phosphorescent organic light-emitting diodes doped with an imidazole ligand based triplet emitter,ITO,PEDOT:PSS,3.3,5.2,60,TAPC,2,5.5,30,,,,,,,,,30,2.87,mCBP-CN,2.95,6.06,2.79,25,Ir(dbi)3,2.21,4.95,2.7,10,3.36,35,TSPO1,2.5,6.8,5,TPBi,2.8,6.2,30,LiF,3.5,1,Al,200,2.8,37.4,23.5,47.77
Molecular design of host materials for high power efficiency in blue phosphorescent organic light-emitting diodes doped with an imidazole ligand based triplet emitter,ITO,PEDOT:PSS,3.3,5.2,60,TAPC,2,5.5,30,,,,,,,,,30,2.87,mCBP,2.4,6.1,2.8,25,Ir(dbi)3,2.21,4.95,2.7,10,3.36,35,TSPO1,2.5,6.8,5,TPBi,2.8,6.2,30,LiF,3.5,1,Al,200,3.3,22.5,21.8,36.52
Molecular design of large-bandgap host materials and their application to blue phosphorescent organic light-emitting diodes,ITO,,,,,TAPC,2,5.6,75,,,,,,,,,75,2.87,mP2CZCB,3,5.7,2.93,25,FIrpic,3,5.7,2.7,3,2.75,40,,,,,TmPyPB,2.73,6.68,40,LiF,3.5,1.5,Al,100,3,39.2,25.3,51.80
Molecular design of large-bandgap host materials and their application to blue phosphorescent organic light-emitting diodes,ITO,,,,,TAPC,2,5.6,75,,,,,,,,,75,2.87,mP2CZCB,3,5.7,2.93,15,FIrpic,3,5.7,2.7,3,2.75,40,,,,,TmPyPB,2.73,6.68,40,LiF,3.5,1.5,Al,100,3,30.5,19.8,36.20
Multiscale Micro-Nano Nested Structures: Engineered Surface Morphology for Efficient Light Escaping in Organic Light-Emitting Diodes,ITO,PEDOT:PSS,3.3,5.2,60,TAPC,2,5.5,45,,,,,,,,,45,2.87,mCP,2.4,5.9,3,20,FIrpic,3,5.7,2.7,8,2.75,35,,,,,TmPyPB,2.73,6.68,35,LiF,3.5,0.5,Al,100,,26.05,15.8,36.40
New carbazole-based bipolar hosts for efficient blue phosphorescent organic light emitting diodes,ITO,HAT-CN,5.7,9.5,10,TAPC,2,5.5,40,TCTA,2.4,5.7,10,,,,,50,2.82,2CzPy,1.98,5.54,2.77,20,FIrpic,3,5.7,2.7,15,2.75,45,,,,,TmPyPB,2.73,6.68,45,Liq,2.8,2,Al,120,3.83,26.1,17.1,39.00
New carbazole-based bipolar hosts for efficient blue phosphorescent organic light emitting diodes,ITO,HAT-CN,5.7,9.5,10,TAPC,2,5.5,40,TCTA,2.4,5.7,10,,,,,50,2.82,2TCzPy,1.97,5.43,2.75,20,FIrpic,3,5.7,2.7,15,2.75,45,,,,,TmPyPB,2.73,6.68,45,Liq,2.8,2,Al,120,4.14,20.2,14.2,32.20
New carbazole-based bipolar hosts for efficient blue phosphorescent organic light emitting diodes,ITO,HAT-CN,5.7,9.5,10,TAPC,2,5.5,40,TCTA,2.4,5.7,10,,,,,50,2.82,2BFCzPy,2.02,5.45,2.74,20,FIrpic,3,5.7,2.7,15,2.75,45,,,,,TmPyPB,2.73,6.68,45,Liq,2.8,2,Al,120,3.68,27.1,16.5,38.40
New carbazole-based bipolar hosts for efficient blue phosphorescent organic light emitting diodes,ITO,HAT-CN,5.7,9.5,10,TAPC,2,5.5,40,TCTA,2.4,5.7,10,,,,,50,2.82,2PBCzPy,1.88,5.29,2.72,20,FIrpic,3,5.7,2.7,15,2.75,45,,,,,TmPyPB,2.73,6.68,45,Liq,2.8,2,Al,120,3.38,24.6,13.6,32.60
New carbazole-based bipolar hosts for efficient blue phosphorescent organic light emitting diodes,ITO,HAT-CN,5.7,9.5,10,TAPC,2,5.5,40,TCTA,2.4,5.7,10,,,,,50,2.82,mCP,2.4,5.9,3,20,FIrpic,3,5.7,2.7,15,2.75,45,,,,,TmPyPB,2.73,6.68,45,Liq,2.8,2,Al,120,3.76,25.5,17.7,36.10
Novel Design of Iridium Phosphors with Pyridinylphosphinate Ligands for High-Efficiency Blue Organic Light-emitting Diodes,ITO,MoO3,2.3,5.3,3,TAPC,2,5.5,50,,,,,,,,,50,2.87,26DCzPPy,2.6,6.1,2.71,15,FIrpic,3,5.7,2.7,10,2.75,50,,,,,TmPyPB,2.73,6.68,50,LiF,3.5,1,Al,100,3.2,22.41,6.18,9.95
Novel spiro-based host materials for application in blue and white phosphorescent organic light-emitting diodes,ITO,HAT-CN,5.7,9.5,10,TAPC,2,5.8,40,,,,,,,,,40,2.87,SF3Cz2,2.02,5.56,2.84,20,FIrpic,3,5.7,2.7,5,2.75,45,,,,,TmPyPB,2.73,6.68,45,Liq,2.8,2,Al,120,3.6,33.6,18,40.80
Novel spiro-based host materials for application in blue and white phosphorescent organic light-emitting diodes,ITO,HAT-CN,5.7,9.5,10,TAPC,2,5.5,40,,,,,,,,,40,2.87,SF3Cz1,2.02,5.56,2.84,20,FIrpic,3,5.7,2.7,5,2.75,45,,,,,TmPyPB,2.73,6.68,45,Liq,2.8,2,Al,120,3.6,24.8,16.2,36.60
Orthogonal Molecular Structure for Better Host Material in Blue Phosphorescence and Larger OLED White Lighting Panel,ITO,HAT-CN,5.7,9.5,10,TAPC,2,5.5,45,,,,,,,,,45,2.87,POSTF,2.12,5.57,2.8,20,FIrpic,3,5.7,2.7,15,2.75,40,,,,,TmPyPB,2.73,6.68,40,Liq,2.8,2,Al,100,4.1,39.5,25.6,51.90
Orthogonally substituted aryl derivatives as bipolar hosts for blue phosphorescent organic light-emitting diodes,ITO,HAT-CN,5.7,9.5,10,TAPC,2,5.5,40,TCTA,2.4,5.7,10,,,,,50,2.82,2BFCzPm,2.02,5.46,2.97,20,FIrpic,3,5.7,2.7,15,2.75,45,,,,,TmPyPB,2.73,6.68,45,Liq,2.8,2,Al,120,3.32,29.8,18.9,37.30
Orthogonally substituted aryl derivatives as bipolar hosts for blue phosphorescent organic light-emitting diodes,ITO,HAT-CN,5.7,9.5,10,TAPC,2,5.5,40,TCTA,2.4,5.7,10,,,,,50,2.82,2BFCzTrz,2.06,5.51,2.99,20,FIrpic,3,5.7,2.7,15,2.75,45,,,,,TmPyPB,2.73,6.68,45,Liq,2.8,2,Al,120,4.22,26.6,17.4,41.40
Orthogonally substituted aryl derivatives as bipolar hosts for blue phosphorescent organic light-emitting diodes,ITO,HAT-CN,5.7,9.5,10,TAPC,2,5.5,40,TCTA,2.4,5.7,10,,,,,50,2.82,2TCzPm,1.96,5.4,3,20,FIrpic,3,5.7,2.7,15,2.75,45,,,,,TmPyPB,2.73,6.68,45,Liq,2.8,2,Al,120,3.95,16.8,11,25.30
Orthogonally substituted aryl derivatives as bipolar hosts for blue phosphorescent organic light-emitting diodes,ITO,HAT-CN,5.7,9.5,10,TAPC,2,5.5,40,TCTA,2.4,5.7,10,,,,,50,2.82,2CzPm,2.01,5.54,3,20,FIrpic,3,5.7,2.7,15,2.75,45,,,,,TmPyPB,2.73,6.68,45,Liq,2.8,2,Al,120,3.59,17.1,11.9,25.90
Orthogonally Substituted Benzimidazole-Carbazole Benzene As Universal Hosts for Phosphorescent Organic Light-Emitting Diodes,ITO,,,,,TAPC,2,5.6,50,mCP,2.4,5.9,10,,,,,60,3,o-DiCbzBz,2.3,5.8,3.1,30,FIrpic,3,5.7,2.7,6,2.7,45,,,,,DPPS,2.5,6.5,45,LiF,3.5,0.9,Al,120,3.5,26.4,21.3,47.30
Orthogonally Substituted Benzimidazole-Carbazole Benzene As Universal Hosts for Phosphorescent Organic Light-Emitting Diodes,ITO,,,,,TAPC,2,5.6,50,mCP,2.4,5.9,10,,,,,60,3,o-CbzBz,2.4,5.9,2.9,30,FIrpic,3,5.7,2.7,12,2.7,45,,,,,DPPS,2.5,6.5,45,LiF,3.5,0.9,Al,120,3.7,30,26,55.40
Pure aromatic hydrocarbons with rigid and bulky substitutions as bipolar hosts for blue phosphorescent OLEDs,ITO,,,,,NPB,2.5,5.2,40,mCP,2.4,5.9,15,,,,,55,2.9,mDPFB,2.3,6.22,2.92,25,FIrpic,3,5.7,2.7,8,2.6,40,,,,,BCP,3.5,7,40,LiF,3.5,1,Al,100,4.3,5.85,3,10.50
