Repository: asyrafjanai/OLED-model

# OLED-model
Regression model based on OLED data collected

This repository contains the analysis and machine learning done on 300+ blue PhOLED devices collected, ranging from 2010 up to 2018. The data is compiled in the data folder in excel format.
This is a typical OLED device
This is an example of the energy level

File: Data/OLED data.csv (part 2 of 3)
A new synthesis strategy for acridine derivatives to constructing novel host for phosphorescent organic light-emitting diodes,ITO,HAT-CN,5.7,9.5,10,TAPC,2,5.5,50,,,,,,,,,50,2.87,DPhAcPy,2.39,5.54,2.68,20,FIrpic,3,5.7,2.7,15,2.75,40,,,,,TmPyPB,2.73,6.68,40,Liq,2.8,2,Al,120,4.1,8.8,9.3,14.60
Acridine modified dibenzothiophene derivatives as high triplet energy host materials for blue phosphorescent organic light-emitting diodes,ITO,PEDOT:PSS,3.3,5.2,60,TAPC,2,5.5,30,,,,,,,,,30,2.87,DBTDAc,2.27,5.85,2.86,25,Ir(dbi)3,2.21,4.95,2.7,10,3.36,35,TSPO1,2.5,6.8,5,TPBi,2.8,6.2,30,LiF,3.5,1,Al,200,3,38.4,25.5,50.42
Acridine modified dibenzothiophene derivatives as high triplet energy host materials for blue phosphorescent organic light-emitting diodes,ITO,PEDOT:PSS,3.3,5.2,60,TAPC,2,5.5,30,,,,,,,,,30,2.87,DBTAcCz,2.28,5.8,2.91,25,Ir(dbi)3,2.21,4.95,2.7,10,3.36,35,TSPO1,2.5,6.8,5,TPBi,2.8,6.2,30,LiF,3.5,1,Al,200,3.8,35,27.2,49.94
An Exciplex Forming Host for Highly Effi cient Blue Organic Light Emitting Diodes with Low Driving Voltage,ITO,ReO3:mCP,2.4,6.1,45,mCP,2.4,5.9,15,,,,,,,,,15,2.9,mCP:PO-T2T,2.4,7.5,2.64,30,FIrpic,3,5.7,2.7,10,2.99,70,PO-T2T,3.47,7.5,20,PO-T2T:Rb2CO3,3.47,7.5,50,,4.28,0,Al,100,2.4,54.1,29.4,64.38
Pure aromatic hydrocarbons with rigid and bulky substitutions as bipolar hosts for blue phosphorescent OLEDs,ITO,,,,,NPB,2.5,5.2,40,mCP,2.4,5.9,15,,,,,55,2.9,pDPFB,2.21,6.13,2.95,25,FIrpic,3,5.7,2.7,8,2.6,40,,,,,BCP,3.5,7,40,LiF,3.5,1,Al,100,4.5,6.24,5,11.00
Pure aromatic hydrocarbons with rigid and bulky substitutions as bipolar hosts for blue phosphorescent OLEDs,ITO,,,,,NPB,2.5,5.2,40,mCP,2.4,5.9,15,,,,,55,2.9,pDPFDB,2.17,6.09,2.9,25,FIrpic,3,5.7,2.7,8,2.6,40,,,,,BCP,3.5,7,40,LiF,3.5,1,Al,100,4.1,5.46,4,10.00
Pure aromatic hydrocarbons with rigid and bulky substitutions as bipolar hosts for blue phosphorescent OLEDs,ITO,,,,,NPB,2.5,5.2,40,mCP,2.4,5.9,15,,,,,55,2.9,mTPFB,2.15,6.07,2.96,25,FIrpic,3,5.7,2.7,8,2.6,40,,,,,BCP,3.5,7,40,LiF,3.5,1,Al,100,4,7.02,8,12.00
Pyridoindole based intramolecular charge transfer type host material for blue phosphorescent organic light-emitting diodes,ITO,PEDOT:PSS,3.3,5.2,60,TAPC,2,5.8,20,mCP,2.4,5.9,10,,,,,30,3,CzDPEPI,2.88,6.13,2.91,25,Ir(dbi)3,2.21,4.95,2.7,10,3.36,35,TSPO1,2.5,6.8,5,TPBi,2.8,6.2,30,LiF,3.5,1.5,Al,200,6,12.71,12.58,28.24
Pyridoindole based intramolecular charge transfer type host material for blue phosphorescent organic light-emitting diodes,ITO,PEDOT:PSS,3.3,5.2,60,TAPC,2,5.5,20,mCP,2.4,5.9,10,,,,,30,3,CzDPECz,2.51,6.1,3.02,25,Ir(dbi)3,2.21,4.95,2.7,10,3.36,35,TSPO1,2.5,6.8,5,TPBi,2.8,6.2,30,LiF,3.5,1.5,Al,200,5.5,9.05,10.94,17.04
Rational design and characterization of heteroleptic phosphorescent iridium(III) complexes for highly efficient deep-blue OLEDs,ITO,,,,,TAPC,2,5.5,30,mCP,2.4,5.9,10,,,,,40,3,t-BuCPO,2.5,6.2,3.2,30,Ir2,2.56,6.24,2.9,10,2.6,30,,,,,TPBi,2.8,6.2,30,LiF,3.5,1,Al,200,3.5,5,10.1,13.61
Rational design and characterization of heteroleptic phosphorescent iridium(III) complexes for highly efficient deep-blue OLEDs,ITO,,,,,TAPC,2,5.5,30,mCP,2.4,5.9,10,,,,,40,3,t-BuCPO,2.5,6.2,3.2,30,Ir1,2.57,6.27,2.9,10,2.6,30,,,,,TPBi,2.8,6.2,30,LiF,3.5,1,Al,200,3.5,4.2,8.3,11.29
Selectively Modulating Triplet Exciton Formation in Host Materials for Highly Efficient Blue Electrophosphorescence,ITO,MoO3,2.3,5.3,5,NPB,2.5,5.2,70,TCTA,2.4,5.7,5,,,,,75,2.82,SiPCz,1.95,5.61,3.01,10,FIrpic,3,5.7,2.7,15,2.75,35,,,,,TmPyPB,2.73,6.68,35,Cs2CO3,2.2,2,Al,100,3.1,19.5,18.2,38.80
Selectively Modulating Triplet Exciton Formation in Host Materials for Highly Efficient Blue Electrophosphorescence,ITO,MoO3,2.3,5.3,5,NPB,2.5,5.2,70,TCTA,2.4,5.7,5,,,,,75,2.82,SiPTCz,2.12,5.47,2.93,10,FIrpic,3,5.7,2.7,15,2.75,35,,,,,TmPyPB,2.73,6.68,35,Cs2CO3,2.2,2,Al,100,3.1,13.5,12.3,25.00
Sky-Blue Phosphorescent OLEDs with 34.1% External Quantum Efficiency Using a Low Refractive Index Electron Transporting Layer,ITO,ReO3:mCBP,3.56,6.26,40,mCBP,2.4,6.1,15,,,,,,,,,15,2.8,mCBP:PO-T2T,2.4,7.5,2.8,30,FIrpic,3,5.7,2.7,10,2.99,70,PO-T2T,3.47,7.5,20,PO-T2T:Rb2CO3,3.47,7.5,50,,4.28,0,Al,100,2.6,48.6,32.2,63.65
Sky-Blue Phosphorescent OLEDs with 34.1% External Quantum Efficiency Using a Low Refractive Index Electron Transporting Layer,ITO,ReO3:mCBP,3.56,6.26,40,mCBP,2.4,6.1,15,,,,,,,,,15,2.8,mCBP:PO-T2T,2.4,7.5,2.8,30,FIrpic,3,5.7,2.7,10,2.99,60,PO-T2T,3.47,7.5,20,PO-T2T:Rb2CO3,3.47,7.5,40,,4.28,0,Al,100,2.6,40.3,29.1,55.23
Sky-Blue Phosphorescent OLEDs with 34.1% External Quantum Efficiency Using a Low Refractive Index Electron Transporting Layer,ITO,ReO3:mCBP,3.56,6.26,40,mCBP,2.4,6.1,15,,,,,,,,,15,2.8,mCBP:PO-T2T,2.4,7.5,2.8,30,FIrpic,3,5.7,2.7,10,2.99,80,PO-T2T,3.47,7.5,20,PO-T2T:Rb2CO3,3.47,7.5,60,,4.28,0,Al,100,2.6,44.5,29.6,58.43
Sky-Blue Phosphorescent OLEDs with 34.1% External Quantum Efficiency Using a Low Refractive Index Electron Transporting Layer,ITO,ReO3:mCBP,3.56,6.26,40,mCBP,2.4,6.1,15,,,,,,,,,15,2.8,mCBP:PO-T2T,2.4,7.5,2.8,30,FIrpic,3,5.7,2.7,10,2.99,90,PO-T2T,3.47,7.5,20,PO-T2T:Rb2CO3,3.47,7.5,70,,4.28,0,Al,100,2.6,45.3,27.7,57.04
Solution-Processed Thermally Activated Delayed Fluorescence Exciplex Hosts for Highly Efficient Blue Organic Light-Emitting Diodes,ITO,PEDOT:PSS,3.3,5.2,40,,,,,,,,,,,,,0,0,TCTA:2PO,3.16,7.46,2.73,20,FIrpic,3,5.7,2.7,15,2.75,40,,,,,TmPyPB,2.73,6.68,40,Liq,2.8,2,Al,120,4,19.27,10,27.70
Solution-Processed Thermally Activated Delayed Fluorescence Exciplex Hosts for Highly Efficient Blue Organic Light-Emitting Diodes,ITO,PEDOT:PSS,3.3,5.2,40,,,,,,,,,,,,,0,0,TCTA:3PO,3.23,7.53,2.76,20,FIrpic,3,5.7,2.7,15,2.75,40,,,,,TmPyPB,2.73,6.68,40,Liq,2.8,2,Al,120,3,18.1,9,26.20
Synthesis and characterization of highly efficient blue Ir(III) complexes by tailoring b-diketonate ancillary ligand for highly efficient PhOLED applications,ITO,ReO3,,6.1,1,pBCb2Cz,2.26,5.7,40,,,,,,,,,40,2.94,pBCb2Cz:TSPO1,2.26,6.79,2.94,30,tBuCN-FIrmMes,3.1,5.86,2.72,10,3.4,35,,,,,TSPO1:1 wt% Rb2CO3,2.52,6.79,35,LiF,3.5,1,Al,100,3,24.9,22.4,38.66
Synthesis and characterization of highly efficient blue Ir(III) complexes by tailoring b-diketonate ancillary ligand for highly efficient PhOLED applications,ITO,ReO3,,6.1,1,pBCb2Cz,2.26,5.7,40,,,,,,,,,40,2.94,pBCb2Cz:TSPO1,2.26,6.79,2.94,30,tBuCN-FIrdMes,3.14,5.88,2.72,10,3.4,35,,,,,TSPO1:1 wt% Rb2CO3,2.52,6.79,35,LiF,3.5,1,Al,100,3,21.1,17.8,31.63
Synthesis and characterization of highly efficient blue Ir(III) complexes by tailoring b-diketonate ancillary ligand for highly efficient PhOLED applications,ITO,ReO3,,6.1,1,pBCb2Cz,2.26,5.7,40,,,,,,,,,40,2.94,pBCb2Cz:TSPO1,2.26,6.79,2.94,30,tBuCN-FIrmMes,3.1,5.86,2.72,10,3.4,35,,,,,TSPO1,2.52,6.79,35,LiF,3.5,1,Al,100,3.3,23.1,20.2,35.31
Synthesis and characterization of highly efficient blue Ir(III) complexes by tailoring b-diketonate ancillary ligand for highly efficient PhOLED applications,ITO,ReO3,,6.1,1,pBCb2Cz,2.26,5.7,40,,,,,,,,,40,2.94,pBCb2Cz:TSPO1,2.26,6.79,2.94,30,tBuCN-FIrdMes,3.14,5.88,2.72,10,3.4,35,,,,,TSPO1,2.52,6.79,35,LiF,3.5,1,Al,100,3.3,14.7,14.7,24.42
Synthesis of novel benzothiophene derivative as a host material for blue phosphorescent organic light-emitting diodes,ITO,PEDOT:PSS,3.3,5.2,60,TAPC,2,5.5,20,mCP,2.4,5.9,10,,,,,30,3,CBTPO,2.88,6.06,2.76,25,FIrpic,3,5.7,2.7,10,3.36,35,,,,,TSPO1,2.5,6.8,35,LiF,3.5,1,Al,200,3.5,25,17.9,34.23
Synthesis of novel benzothiophene derivative as a host material for blue phosphorescent organic light-emitting diodes,ITO,PEDOT:PSS,3.3,5.2,60,TAPC,2,5.5,20,mCP,2.4,5.9,10,,,,,30,3,CBTPO,2.88,6.06,2.76,25,FIrpic,3,5.7,2.7,5,3.36,35,,,,,TSPO1,2.5,6.8,35,LiF,3.5,1,Al,200,3.5,24,16,31.68
Synthesis of novel benzothiophene derivative as a host material for blue phosphorescent organic light-emitting diodes,ITO,PEDOT:PSS,3.3,5.2,60,TAPC,2,5.5,20,mCP,2.4,5.9,10,,,,,30,3,CBTPO,2.88,6.06,2.76,25,FIrpic,3,5.7,2.7,3,3.36,35,,,,,TSPO1,2.5,6.8,35,LiF,3.5,1,Al,200,3.5,19,14,26.48
Tetraphenylsilane-Based High Triplet Energy Host Materials for Blue Phosphorescent Organic Light-Emitting Diodes,ITO,DNTPD,2.1,5.2,60,NPB,2.5,5.2,20,mCP,2.4,5.9,10,,,,,30,3,TSPC,2.49,6.03,2.75,30,FCNIrpic,2.98,5.72,2.74,5,3.36,25,,,,,TSPO1,2.5,6.8,25,LiF,3.5,1,Al,200,3.5,9,15.3,21.37
Tetraphenylsilane-Based High Triplet Energy Host Materials for Blue Phosphorescent Organic Light-Emitting Diodes,ITO,DNTPD,2.1,5.2,60,NPB,2.5,5.2,20,mCP,2.4,5.9,10,,,,,30,3,TSPC,2.49,6.03,2.75,30,FCNIrpic,2.98,5.72,2.74,1,3.36,25,,,,,TSPO1,2.5,6.8,25,LiF,3.5,1,Al,200,3.5,9,15,21.07
Tetraphenylsilane-Based High Triplet Energy Host Materials for Blue Phosphorescent Organic Light-Emitting Diodes,ITO,DNTPD,2.1,5.2,60,NPB,2.5,5.2,20,mCP,2.4,5.9,10,,,,,30,3,TSPC,2.49,6.03,2.75,30,FCNIrpic,2.98,5.72,2.74,10,3.36,25,,,,,TSPO1,2.5,6.8,25,LiF,3.5,1,Al,200,3.5,9,15,21.07
Thermally stable bipolar host materials for high efficiency phosphorescent green and blue organic light-emitting diodes,ITO,MoO3,2.3,5.3,3,NPB,2.5,5.2,40,TCTA,2.4,5.7,10,,,,,50,2.82,H1,2.9,6.1,2.64,20,FIrpic,3,5.7,2.7,8,2.6,35,,,,,TPBi,2.8,6.2,35,LiF,3.5,1,Al,200,3.2,14.7,8.5,19.00
Thermally stable bipolar host materials for high efficiency phosphorescent green and blue organic light-emitting diodes,ITO,MoO3,2.3,5.3,3,NPB,2.5,5.2,40,TCTA,2.4,5.7,10,,,,,50,2.82,H2,2.7,6.1,2.7,20,FIrpic,3,5.7,2.7,8,2.6,35,,,,,TPBi,2.8,6.2,35,LiF,3.5,1,Al,200,3.1,17.2,8.8,21.00
Thermally stable bipolar host materials for high efficiency phosphorescent green and blue organic light-emitting diodes,ITO,MoO3,2.3,5.3,3,NPB,2.5,5.2,40,TCTA,2.4,5.7,10,,,,,50,2.82,mCP,2.4,5.9,3,20,FIrpic,3,5.7,2.7,8,2.6,35,,,,,TPBi,2.8,6.2,35,LiF,3.5,1,Al,200,3.3,9.8,6.4,14.30
Universal Host Materials for High-Efficiency Phosphorescent and Delayed-Fluorescence OLEDs,ITO,PEDOT:PSS,3.3,5.2,40,TAPC,2,5.5,20,,,,,,,,,20,2.87,mCPDPz,2.17,5.69,2.76,20,FIrpic,3,5.7,2.7,5,2.75,40,,,,,TmPyPB,2.73,6.68,40,LiF,3.5,1,Al,200,3.7,13.3,12.8,27.30
Universal Host Materials for High-Efficiency Phosphorescent and Delayed-Fluorescence OLEDs,ITO,PEDOT:PSS,3.3,5.2,40,TAPC,2,5.5,20,,,,,,,,,20,2.87,3-CzDPz,2.22,5.62,2.78,20,FIrpic,3,5.7,2.7,5,2.75,40,,,,,TmPyPB,2.73,6.68,40,LiF,3.5,1,Al,200,3.6,17,14.6,30.60
Universal Host Materials for High-Efficiency Phosphorescent and Delayed-Fluorescence OLEDs,ITO,PEDOT:PSS,3.3,5.2,40,TAPC,2,5.5,20,,,,,,,,,20,2.87,m-CzDPz,2.13,5.64,2.83,20,FIrpic,3,5.7,2.7,5,2.75,40,,,,,TmPyPB,2.73,6.68,40,LiF,3.5,1,AI,200,3.8,12.1,17,30.90
Universal Host Materials for High-Efficiency Phosphorescent and Delayed-Fluorescence OLEDs,ITO,PEDOT:PSS,3.3,5.2,40,TAPC,2,5.5,20,,,,,,,,,20,2.87,σ-CzDPz,2.16,5.71,3.02,20,FIrpic,3,5.7,2.7,5,2.75,40,,,,,TmPyPB,2.73,6.68,40,LiF,3.5,1,Al,200,4.2,10.4,18.2,33.20
"Solution-Processed Blue/Deep Blue and White Phosphorescent Organic Light-Emitting Diodes (PhOLEDs) Hosted by a Polysiloxane Derivative with Pendant mCP (1,3-bis(9-carbazolyl)benzene)",ITO,PEDOT:PSS,3.3,5.2,40,,,,,,,,,,,,,,0,PmCPSi,2.13,5.67,3,40,FIrpic,3,5.7,2.7,10,2.75,40,TmPyPB,2.73,6.68,5,TPBi,2.73,6.68,35,LiF,3.5,1,Al,200,,,,18.00
"Solution-Processed Blue/Deep Blue and White Phosphorescent Organic Light-Emitting Diodes (PhOLEDs) Hosted by a Polysiloxane Derivative with Pendant mCP (1,3-bis(9-carbazolyl)benzene)",ITO,PEDOT:PSS,3.3,5.2,40,,,,,,,,,,,,,,0,PVK,5.8,2.2,2.7,40,FIrpic,3,5.7,2.7,10,2.75,40,TmPyPB,2.73,6.68,5,TPBi,2.73,6.68,35,LiF,3.5,1,Al,200,,,,12.00
"Solution-Processed Blue/Deep Blue and White Phosphorescent Organic Light-Emitting Diodes (PhOLEDs) Hosted by a Polysiloxane Derivative with Pendant mCP (1,3-bis(9-carbazolyl)benzene)",ITO,PEDOT:PSS,3.3,5.2,40,PVK,5.8,2.2,5,,,,,,,,,5,2.6,PmCPSi,2.13,5.67,3,40,FIrpic,3,5.7,2.7,10,2.75,40,TmPyPB,2.73,6.68,5,TPBi,2.73,6.68,35,LiF,3.5,1,Al,200,,,,18.00
"Solution-Processed Blue/Deep Blue and White Phosphorescent Organic Light-Emitting Diodes (PhOLEDs) Hosted by a Polysiloxane Derivative with Pendant mCP (1,3-bis(9-carbazolyl)benzene)",ITO,PEDOT:PSS,3.3,5.2,40,TAPC,2,5.5,20,,,,,,,,,20,2.87,o-CzDP,2.16,5.69,3.02,20,FIrpic,3,5.7,2.7,10,2.75,40,,,,,TmPyPB,2.73,6.68,40,LiF,3.5,1,Al,200,,,,33.20
An exploration of N-heterocyclic carbene-based Ir(III) complexes for phosphorescent organic light-emitting diode applications,ITO,HATCN,5.7,9.5,7,TAPC,2,5.5,75,,,,,,,,,75,2.87,mCP,2.5,6.1,2.9,25,(fpmpy)2Ir(pmBIm),2.7,5.6,2.74,10,2.75,30,,,,,TmPyPB,2.73,6.68,30,LiF,3.5,1.5,Al,200,,,4.5,8.61
An exploration of N-heterocyclic carbene-based Ir(III) complexes for phosphorescent organic light-emitting diode applications,ITO,HATCN,5.7,9.5,7,TAPC,2,5.5,75,,,,,,,,,75,2.87,mCP,2.5,6.1,2.9,25,(fpmpy)2Ir(fpmBIm),2.72,5.7,2.68,10,2.75,30,,,,,TmPyPB,2.73,6.68,30,LiF,3.5,1.5,Al,200,,,4,8.79
High Power Efficiency Solution-Processed Blue Phosphorescent Organic Light-Emitting Diodes Using Exciplex-Type Host with a Turn-on Voltage Approaching the Theoretical Limit,ITO,PEDOT:PSS,3.3,5.2,25,,,,,,,,,,,,,0,0,TAPC:POPH,2,6.7,2.64,35,FIrpic,3,5.7,2.7,10,2.6,35,,,,,TPBi,2.73,6.68,35,Ca,2.8,10,Al,,3.4,3.4,,6.20
High Power Efficiency Solution-Processed Blue Phosphorescent Organic Light-Emitting Diodes Using Exciplex-Type Host with a Turn-on Voltage Approaching the Theoretical Limit,ITO,PEDOT:PSS,3.3,5.2,25,,,,,,,,,,,,,0,0,TCTA:POPH,2.4,6.7,2.72,35,FIrpic,3,5.7,2.7,10,2.6,35,,,,,TPBi,2.73,6.68,35,Ca,2.8,10,Al,,2.4,22.5,,24.50
High Power Efficiency Solution-Processed Blue Phosphorescent Organic Light-Emitting Diodes Using Exciplex-Type Host with a Turn-on Voltage Approaching the Theoretical Limit,ITO,PEDOT:PSS,3.3,5.2,25,,,,,,,,,,,,,0,0,mCP:POPH,2.4,6.7,3.1,35,FIrpic,3,5.7,2.7,10,2.6,35,,,,,TPBi,2.73,6.68,35,Ca,2.8,10,Al,,4.4,6,,11.50
"Multi-3,3 '-Bicarbazole-Substituted Arylsilane Host Materials with Balanced Charge Transport for Highly Efficient Solution-Processed Blue Phosphorescent Organic Light-Emitting Diodes",ITO,PEDOT:PSS,3.3,5.2,40,,,,,,,,,,,,,0,0,simCP2,2.08,5.68,3.5,50,FIrpic,3,5.7,2.7,10,2.75,35,TmPyPB,2.73,6.68,5,TPBi,2.73,6.68,30,LiF,3.5,1,Al,,,,,22.00
"Multi-3,3 '-Bicarbazole-Substituted Arylsilane Host Materials with Balanced Charge Transport for Highly Efficient Solution-Processed Blue Phosphorescent Organic Light-Emitting Diodes",ITO,PEDOT:PSS,3.3,5.2,40,,,,,,,,,,,,,0,0,simCP3=CH3,2.08,5.66,3.5,50,FIrpic,3,5.7,2.7,10,2.75,35,TmPyPB,2.73,6.68,5,TPBi,2.73,6.68,30,LiF,3.5,1,Al,,,,,22.00
"Multi-3,3 '-Bicarbazole-Substituted Arylsilane Host Materials with Balanced Charge Transport for Highly Efficient Solution-Processed Blue Phosphorescent Organic Light-Emitting Diodes",ITO,PEDOT:PSS,3.3,5.2,40,,,,,,,,,,,,,0,0,SimCP3-Ph,2.11,5.69,3.5,50,FIrpic,3,5.7,2.7,10,2.75,35,TmPyPB,2.73,6.68,5,TPBi,2.73,6.68,30,LiF,3.5,1,Al,,,,,23.00
"Multi-3,3 '-Bicarbazole-Substituted Arylsilane Host Materials with Balanced Charge Transport for Highly Efficient Solution-Processed Blue Phosphorescent Organic Light-Emitting Diodes",ITO,PEDOT:PSS,3.3,5.2,40,,,,,,,,,,,,,0,0,SimCP4,2.07,5.65,3.5,50,FIrpic,3,5.7,2.7,10,2.75,35,TmPyPB,2.73,6.68,5,TPBi,2.73,6.68,30,LiF,3.5,1,Al,,,,,27.50
"A Universal Electron-Transporting/Exciton-Blocking Material for Blue, Green, and Red Phosphorescent Organic Light-Emitting Diodes (OLEDs)",ITO,,,,,NPB,2.5,5.2,30,mCP,2.4,5.9,10,,,,,40,3,BCPO,2.19,5.76,3.01,30,FIrpic,3,5.7,2.7,8,2.7,40,PhOXD,2.25,5.84,40,,,,,LiF,3.5,1,Al,,,,24,48.62
"A Universal Electron-Transporting/Exciton-Blocking Material for Blue, Green, and Red Phosphorescent Organic Light-Emitting Diodes (OLEDs)",ITO,,,,,NPB,2.5,5.2,30,mCP,2.4,5.9,10,,,,,40,3,BCPO,2.19,5.76,3.01,30,FIrpic,3,5.7,2.7,8,2.65,40,2PhOXD,2.3,5.89,40,,,,,LiF,3.5,1,Al,,,,15,30.70
"A Universal Electron-Transporting/Exciton-Blocking Material for Blue, Green, and Red Phosphorescent Organic Light-Emitting Diodes (OLEDs)",ITO,,,,,NPB,2.5,5.2,30,mCP,2.4,5.9,10,,,,,40,3,BCPO,2.19,5.76,3.01,30,FIrpic,3,5.7,2.7,8,2.62,40,4PhOXD,2.36,5.95,40,,,,,LiF,3.5,1,Al,,,,5,10.78
Tuning Charge Balance in Solution-Processable Bipolar Triphenylamine-diazafluorene Host Materials for Phosphorescent Devices,ITO,PEDOT:PSS,3.3,5.2,25,,,,,,,,,,,,,0,0,TPA-DAF,1.86,5.2,2.89,30,FIrpic,3,5.7,2.7,15,2.6,35,,,,,TPBi,2.8,6.2,35,Ca,2.8,10,Ag,,,10.8,,20.10
Tuning Charge Balance in Solution-Processable Bipolar Triphenylamine-diazafluorene Host Materials for Phosphorescent Devices,ITO,PEDOT:PSS,3.3,5.2,25,,,,,,,,,,,,,0,0,TPA-DAF2,1.93,5.34,2.88,30,FIrpic,3,5.7,2.7,15,2.6,35,,,,,TPBi,2.8,6.2,35,Ca,2.8,10,Ag,,,7.6,,17.60
Tuning Charge Balance in Solution-Processable Bipolar Triphenylamine-diazafluorene Host Materials for Phosphorescent Devices,ITO,PEDOT:PSS,3.3,5.2,25,,,,,,,,,,,,,0,0,TPA-DAF3,2.04,5.47,2.88,30,FIrpic,3,5.7,2.7,15,2.6,35,,,,,TPBi,2.8,6.2,35,Ca,2.8,10,Ag,,,6.2,,14.00
Bipolar Host with Multielectron Transport Benzimidazole Units for Low Operating Voltage and High Power Efficiency Solution-Processed Phosphorescent OLEDs,ITO,PEDOT:PSS,3.3,5.2,40,,,,,,,,,,,,,0,0,mCP-BPBI,2.61,5.63,2.68,45,Firpic,3,5.7,2.7,12,2.6,35,,,,,TPBi,2.8,6.2,35,Cs2CO3,2.2,1,Al,,4.1,10.8,,20.10
Bipolar Host with Multielectron Transport Benzimidazole Units for Low Operating Voltage and High Power Efficiency Solution-Processed Phosphorescent OLEDs,ITO,PEDOT:PSS,3.3,5.2,40,,,,,,,,,,,,,0,0,CP-QPBI,2.33,5.58,2.68,45,Firpic,3,5.7,2.7,12,2.6,35,,,,,TPBi,2.8,6.2,35,Cs2CO3,2.2,1,Al,,5.2,7.6,,17.60
Using an Organic Molecule with Low Triplet Energy as a Host in a Highly Efficient Blue Electrophosphorescent Device,ITO,MoO3,2.3,5.3,3,TAPC,2,5.5,60,,,,,,,,,60,2.87,POBPmDPA,2,5.2,2.71,20,FIr6,3.1,6.1,2.72,10,2.75,35,,,,,TmPyPB,2.73,6.68,35,LiF,3.5,1,Al,,,,,8.00
Using an Organic Molecule with Low Triplet Energy as a Host in a Highly Efficient Blue Electrophosphorescent Device,ITO,MoO3,2.3,5.3,3,NPB,2.5,5.2,70,,,,,,,,,70,2.3,POBPmDPA,2,5.2,2.71,20,FIr6,3.1,6.1,2.72,10,2.75,35,,,,,TmPyPB,2.73,6.68,35,LiF,3.5,1,Al,,,,,9.00
Using an Organic Molecule with Low Triplet Energy as a Host in a Highly Efficient Blue Electrophosphorescent Device,ITO,MoO3,2.3,5.3,3,TAPC,2,5.5,60,,,,,,,,,60,2.87,POBPmDPA,2,5.2,2.71,20,FIr6,3.1,6.1,2.72,10,2.5,35,,,,,BCP,3,6.5,35,LiF,3.5,1,Al,,,,,7.00
Finely Tuned Blue Iridium Complexes with Varying Horizontal Emission Dipole Ratios and Quantum Yields for Phosphorescent Organic Light-Emitting Diodes,ITO,ReO3,,,1,pBCB2Cz,2.26,5.7,40,,,,,,,,,40,2.9,TSPO1,2.5,6.8,3.36,30,tBuCN-FIraca,2.96,5.72,2.69,10,3.36,35,,,,,TSPO1,2.5,6.8,35,LiF,3.5,1,Al,,3,23.7,,38.10
Finely Tuned Blue Iridium Complexes with Varying Horizontal Emission Dipole Ratios and Quantum Yields for Phosphorescent Organic Light-Emitting Diodes,ITO,ReO3,,,1,pBCB2Cz,2.26,5.7,40,,,,,,,,,40,2.9,TSPO1,2.5,6.8,3.36,30,tBuCN-FIracac,3.02,5.75,2.67,10,3.36,35,,,,,TSPO1,2.5,6.8,35,LiF,3.5,1,Al,,3,19.4,,33.30
Finely Tuned Blue Iridium Complexes with Varying Horizontal Emission Dipole Ratios and Quantum Yields for Phosphorescent Organic Light-Emitting Diodes,ITO,ReO3,,,1,pBCB2Cz,2.26,5.7,40,,,,,,,,,40,2.9,TSPO1,2.5,6.8,3.36,30,tBu-FCNIr,3.02,5.8,2.75,10,3.36,35,,,,,TSPO1,2.5,6.8,35,LiF,3.5,1,Al,,2,12.4,,21.20
Phenylcarbazole/diphenylphosphine oxide-based alcohol soluble host materials for efficient solution-processed multilayer blue electrophosphorescent OLEDs,ITO,PEDOT:PSS,3.3,5.2,40,TcTa,2.4,5.7,10,,,,,,,,,10,2.82,9PhCz-BPO,2.46,5.57,2.78,35,Firpic,3,5.7,2.7,10,2.75,30,,,,,TmPyPB,2.73,6.68,30,Cs2CO3,2.2,1,Al,,5.4,,,26.00
Phenylcarbazole/diphenylphosphine oxide-based alcohol soluble host materials for efficient solution-processed multilayer blue electrophosphorescent OLEDs,ITO,PEDOT:PSS,3.3,5.2,40,TcTa,2.4,5.7,10,,,,,,,,,10,2.82,3PhCz-BPO,2.53,5.56,2.81,35,Firpic,3,5.7,2.7,10,2.75,30,,,,,TmPyPB,2.73,6.68,30,Cs2CO3,2.2,1,Al,,5.6,,,25.00
Molecular design of large-bandgap host materials and their application to blue phosphorescent organic light-emitting diodes,ITO,,,,,TAPC,2,5.5,75,,,,,,,,,,2.87,pP2CZCB,2.11,5.61,2.92,15,Firpic,3,5.7,2.7,3,2.6,,,,,,TmPyPB,2.73,6.68,40,LiF,3.5,1,Al,,,,,39.10
Molecular design of large-bandgap host materials and their application to blue phosphorescent organic light-emitting diodes,ITO,,,,,TAPC,2,5.5,75,,,,,,,,,,2.87,mP2CZCB,2.09,5.6,2.93,25,Firpic,3,5.7,2.7,3,2.6,,,,,,TmPyPB,2.73,6.68,40,LiF,3.5,1,Al,,,,,36.20
Molecular design of large-bandgap host materials and their application to blue phosphorescent organic light-emitting diodes,ITO,,,,,TAPC,2,5.5,75,,,,,,,,,,2.87,mP2CZCB,2.09,5.6,2.93,25,Firpic,3,5.7,2.7,3,2.6,,,,,,TmPyPB,2.73,6.68,40,LiF,3.5,1,Al,,,,,51.80
Efficient hole-transporter for phosphorescent organic light emitting diodes with a simple molecular structure,ITO,MoO3,2.3,5.3,1,SQTPA,2.5,5.5,40,mCP,2.4,5.9,5,,,,,45,3,SPO1,2.7,6.5,2.8,30,Firpic,3,5.7,2.7,10,2.8,30,,,,,SPPO1,2.7,6.5,30,LiF,3.5,1,Al,,3.6,14.6,,29.40
Efficient hole-transporter for phosphorescent organic light emitting diodes with a simple molecular structure,ITO,MoO3,2.3,5.3,1,NPB,2.5,5.2,40,mCP,2.4,5.9,5,,,,,45,3,SPO1,2.7,6.5,2.8,30,Firpic,3,5.7,2.7,10,2.8,30,,,,,SPPO1,2.7,6.5,30,LiF,3.5,1,Al,,3.8,12.1,,27.70
Carbazole-carboline core as a backbone structure of high triplet energy host materials,ITO,PEDOT:PSS,3.3,5.2,40,TAPC,2,5.5,20,mCP,2.4,5.9,10,,,,,30,3,CzCbCN,2.79,5.9,2.88,25,Firpic,3,5.7,2.7,3,2.8,35,TSPO1,2.5,6.8,5,TPBi,2.8,6.2,30,LiF,3.5,1,Al,,,,21,42.64
Carbazole-carboline core as a backbone structure of high triplet energy host materials,ITO,PEDOT:PSS,3.3,5.2,40,TAPC,2,5.5,20,mCP,2.4,5.9,10,,,,,30,3,CzCbPh,2.72,5.9,2.88,25,Firpic,3,5.7,2.7,3,2.8,35,TSPO1,2.5,6.8,5,TPBi,2.8,6.2,30,LiF,3.5,1,Al,,,,19,38.66
Carbazole-carboline core as a backbone structure of high triplet energy host materials,ITO,PEDOT:PSS,3.3,5.2,40,TAPC,2,5.5,20,mCP,2.4,5.9,10,,,,,30,3,CzCbCz,2.67,5.89,2.85,25,Firpic,3,5.7,2.7,3,2.8,35,TSPO1,2.5,6.8,5,TPBi,2.8,6.2,30,LiF,3.5,1,Al,,,,17,34.68
Pyridoindole modified carbazole compounds as high triplet energy host materials of imidazole derived blue triplet emitters for high quantum efficiency,ITO,PEDOT:PSS,3.3,5.2,60,TAPC,2,5.5,20,mCP,2.4,5.9,10,,,,,30,3,mCPPI,2.63,6.04,2.89,25,Firpic,3,5.7,2.7,3,3.36,35,TSPO1,2.5,6.8,5,TPBi,2.8,6.2,30,LiF,3.5,1,Al,,,,18,36.67
Pyridoindole modified carbazole compounds as high triplet energy host materials of imidazole derived blue triplet emitters for high quantum efficiency,ITO,PEDOT:PSS,3.3,5.2,60,TAPC,2,5.5,20,mCP,2.4,5.9,10,,,,,30,3,mCPP2,2.63,6.06,2.89,25,Firpic,3,5.7,2.7,3,3.36,35,TSPO1,2.5,6.8,5,TPBi,2.8,6.2,30,LiF,3.5,1,Al,,,,16,32.69
Pyridoindole modified carbazole compounds as high triplet energy host materials of imidazole derived blue triplet emitters for high quantum efficiency,ITO,PEDOT:PSS,3.3,5.2,60,TAPC,2,5.5,20,mCP,2.4,5.9,10,,,,,30,3,mCPPI,2.63,6.04,2.89,25,Ir(dpi)3,2.21,4.95,2.7,3,3.36,35,TSPO1,2.5,6.8,5,TPBi,2.8,6.2,30,LiF,3.5,1,Al,,,,22.5,45.63
Pyridoindole modified carbazole compounds as high triplet energy host materials of imidazole derived blue triplet emitters for high quantum efficiency,ITO,PEDOT:PSS,3.3,5.2,60,TAPC,2,5.5,20,mCP,2.4,5.9,10,,,,,30,3,mCPP2,2.63,6.06,2.89,25,Ir(dpi)3,2.21,4.95,2.7,3,3.36,35,TSPO1,2.5,6.8,5,TPBi,2.8,6.2,30,LiF,3.5,1,Al,,,,22.5,45.63
Synthesis of dibenzothiophene-based host materials and their blue phosphorescent device performances,ITO,PEDOT:PSS,3.3,5.2,60,TAPC,2,5.5,20,mCP,2.4,5.9,10,,,,,30,3,pDBTCb,2.84,6.28,2.74,25,Firpic,3,5.7,2.7,3,3.36,35,TSPO1,2.5,6.8,5,TPBi,2.8,6.2,30,LiF,3.5,1,Al,,,,14.5,29.70
Synthesis of dibenzothiophene-based host materials and their blue phosphorescent device performances,ITO,PEDOT:PSS,3.3,5.2,60,TAPC,2,5.5,20,mCP,2.4,5.9,10,,,,,30,3,mDBTCb,2.66,6.15,2.81,25,Firpic,3,5.7,2.7,3,3.36,35,TSPO1,2.5,6.8,5,TPBi,2.8,6.2,30,LiF,3.5,1,Al,,,,17.5,35.67
Carboline modified dibenzofuran as a high triplet host material for blue phosphorescent organic light-emitting diodes,ITO,PEDOT:PSS,3.3,5.2,60,TAPC,2,5.5,20,mCP,2.4,5.9,10,,,,,30,3,DBFCb,2.74,6.17,2.88,25,Firpic,3,5.7,2.7,3,3.36,35,,,,,TSPO1,2.5,6.8,35,LiF,3.5,1,Al,,,,21.5,43.64
"Construction of thermally stable 3,6-disubstituted spiro-fluorene derivatives as host materials for blue phosphorescent organic light-emitting diodes",ITO,MoO3,2.3,5.3,10,NPB,2.5,5.2,70,mCP,2.4,5.9,5,,,,,75,3,BBDC,2.32,5.8,2.81,40,Firpic,3,5.7,2.7,7,2.75,40,,,,,TmPyPB,2.73,6.68,40,LiF,3.5,1,Al,,,7.2,,20.50
"Construction of thermally stable 3,6-disubstituted spiro-fluorene derivatives as host materials for blue phosphorescent organic light-emitting diodes",ITO,MoO3,2.3,5.3,10,NPB,2.5,5.2,70,mCP,2.4,5.9,5,,,,,75,3,BBDP,2.35,6.23,2.87,40,Firpic,3,5.7,2.7,7,2.75,40,,,,,TmPyPB,2.73,6.68,40,LiF,3.5,1,Al,,,12.5,,28.10
"Construction of thermally stable 3,6-disubstituted spiro-fluorene derivatives as host materials for blue phosphorescent organic light-emitting diodes",ITO,MoO3,2.3,5.3,10,NPB,2.5,5.2,70,mCP,2.4,5.9,5,,,,,75,3,BSBDC,2.28,5.76,2.81,40,Firpic,3,5.7,2.7,7,2.75,40,,,,,TmPyPB,2.73,6.68,40,LiF,3.5,1,Al,,,31.5,,31.70
"Construction of thermally stable 3,6-disubstituted spiro-fluorene derivatives as host materials for blue phosphorescent organic light-emitting diodes",ITO,MoO3,2.3,5.3,10,NPB,2.5,5.2,70,mCP,2.4,5.9,5,,,,,75,3,BSBDP,2.38,6.16,2.87,40,Firpic,3,5.7,2.7,7,2.75,40,,,,,TmPyPB,2.73,6.68,40,LiF,3.5,1,Al,,,30.3,,30.10
New sulfone-based electron-transport materials with high triplet energy for highly efficient blue phosphorescent organic light-emitting diodes,ITO,PEDOT:PSS,3.3,5.2,30,,,,,,,,,,,,,0,0,PVK:OXD-7,2.3,6.5,2.7,70,Firpic,3,5.7,2.7,10,2.9,5,,,,,SPDP,2.57,6.17,5,LiF,3.5,1,Al,,,,,13.00
New sulfone-based electron-transport materials with high triplet energy for highly efficient blue phosphorescent organic light-emitting diodes,ITO,PEDOT:PSS,3.3,5.2,30,,,,,,,,,,,,,0,0,PVK:OXD-7,2.3,6.5,2.7,70,Firpic,3,5.7,2.7,10,2.9,15,,,,,SPDP,2.57,6.17,15,LiF,3.5,1,Al,,,,,30.00
New sulfone-based electron-transport materials with high triplet energy for highly efficient blue phosphorescent organic light-emitting diodes,ITO,PEDOT:PSS,3.3,5.2,30,,,,,,,,,,,,,0,0,PVK:OXD-7,2.3,6.5,2.7,70,Firpic,3,5.7,2.7,10,2.9,30,,,,,SPDP,2.57,6.17,30,LiF,3.5,1,Al,,,,,34.00
New sulfone-based electron-transport materials with high triplet energy for highly efficient blue phosphorescent organic light-emitting diodes,ITO,PEDOT:PSS,3.3,5.2,30,,,,,,,,,,,,,0,0,PVK:OXD-7,2.3,6.5,2.7,70,Firpic,3,5.7,2.7,10,0,0,,,,,,,,0,LiF,3.5,1,Al,,,,,16.00
New sulfone-based electron-transport materials with high triplet energy for highly efficient blue phosphorescent organic light-emitting diodes,ITO,PEDOT:PSS,3.3,5.2,30,,,,,,,,,,,,,0,0,PVK:OXD-7,2.3,6.5,2.7,70,Firpic,3,5.7,2.7,10,2.9,15,,,,,SPDP,2.57,6.17,15,LiF,3.5,1,Al,,,,,30.00
New sulfone-based electron-transport materials with high triplet energy for highly efficient blue phosphorescent organic light-emitting diodes,ITO,PEDOT:PSS,3.3,5.2,30,,,,,,,,,,,,,0,0,PVK:OXD-7,2.3,6.5,2.7,70,Firpic,3,5.7,2.7,10,2.81,15,,,,,SPPP,2.37,6.16,15,LiF,3.5,1,Al,,,,,27.00
New sulfone-based electron-transport materials with high triplet energy for highly efficient blue phosphorescent organic light-emitting diodes,ITO,PEDOT:PSS,3.3,5.2,30,,,,,,,,,,,,,0,0,PVK:OXD-7,2.3,6.5,2.7,70,Firpic,3,5.7,2.7,10,2.53,15,,,,,SPDQ,2.7,6.32,15,LiF,3.5,1,Al,,,,,30.00
New Bipolar Host Materials for Realizing Blue Phosphorescent Organic Light-Emitting Diodes with High Efficiency at 1000 cd/m(2),ITO,,,,,TAPC,2,5.5,75,,,,,,,,,75,2.87,pPCB2CZ,2.11,5.6,2.92,15,Firpic,3,5.7,2.7,3,2.75,40,,,,,TmPyPB,2.73,6.68,40,LiF,3.5,1.5,Al,,,,,38.00
New Bipolar Host Materials for Realizing Blue Phosphorescent Organic Light-Emitting Diodes with High Efficiency at 1000 cd/m(2),ITO,,,,,TAPC,2,5.5,75,,,,,,,,,75,2.87,mPCB2CZ,2.21,5.73,2.92,15,Firpic,3,5.7,2.7,3,2.75,40,,,,,TmPyPB,2.73,6.68,40,LiF,3.5,1.5,Al,,,,,45.00
Novel Benzimidazole Derivatives as Electron-Transporting Type Host To Achieve Highly Efficient Sky-Blue Phosphorescent Organic Light-Emitting Diode (PHOLED) Device,ITO,,,,,TAPC,2,5.5,45,mCP,2.4,5.9,10,,,,,55,3,BImBP,2.36,6.12,2.89,35,Firpic,3,5.7,2.7,12,2.7,55,,,,,DPPS,2.5,6.5,55,LiF,3.5,0.9,Al,,,,,53.00
High-Power-Efficiency Blue Electrophosphorescence Enabled by the Synergistic Combination of Phosphine-Oxide-Based Host and Electron-Transporting Materials,ITO,MoO3,2.3,5.3,1,TAPC,2,5.5,60,,,,,,,,,60,2.87,POPCPA,1.84,5.24,2.93,15,FIr6,3.1,6.1,2.72,10,2.78,40,,,,,TP3PO,2.45,6.4,40,LiF,3.5,1,Al,,,,,28.00
High-Power-Efficiency Blue Electrophosphorescence Enabled by the Synergistic Combination of Phosphine-Oxide-Based Host and Electron-Transporting Materials,ITO,MoO3,2.3,5.3,1,TAPC,2,5.5,60,,,,,,,,,60,2.87,mCP,2.5,6.1,2.9,15,FIr6,3.1,6.1,2.72,10,2.78,40,,,,,TP3PO,2.45,6.4,40,LiF,3.5,1,Al,,,,,23.00
Formation of Recombination Zone in Blue Phosphorescent Organic Light-Emitting Diodes with Different Electron Transport Layers and Its Effects on Device Performance,ITO,HAT-CN,5.7,9.5,60,NPB,2.5,5.2,30,,,,,,,,,30,2.3,mCP,2.5,6.1,2.9,20,Firpic,3,5.7,2.7,10,2.9,25,mCP,2.5,6.1,5,TAZ,2.7,6.3,20,LiF,3.5,1,Al,,,,,6.50
Formation of Recombination Zone in Blue Phosphorescent Organic Light-Emitting Diodes with Different Electron Transport Layers and Its Effects on Device Performance,ITO,HAT-CN,5.7,9.5,60,NPB,2.5,5.2,30,,,,,,,,,30,2.3,mCP,2.5,6.1,2.9,20,Firpic,3,5.7,2.7,10,2.9,25,mCP,2.5,6.1,5,Alq3,3,5.7,20,LiF,3.5,1,Al,,,,,1.00
Formation of Recombination Zone in Blue Phosphorescent Organic Light-Emitting Diodes with Different Electron Transport Layers and Its Effects on Device Performance,ITO,HAT-CN,5.7,9.5,60,NPB,2.5,5.2,30,,,,,,,,,30,2.3,mCP,2.5,6.1,2.9,20,Firpic,3,5.7,2.7,10,2.9,25,mCP,2.5,6.1,5,Bphen,3,6.4,20,LiF,3.5,1,Al,,,,,1.20
Formation of Recombination Zone in Blue Phosphorescent Organic Light-Emitting Diodes with Different Electron Transport Layers and Its Effects on Device Performance,ITO,HAT-CN,5.7,9.5,60,NPB,2.5,5.2,30,,,,,,,,,30,2.3,mCP,2.5,6.1,2.9,20,Firpic,3,5.7,2.7,10,2.9,25,mCP,2.5,6.1,5,TPBi,2.8,6.2,20,LiF,3.5,1,Al,,,,,2.50
A hole transport material with ortho-linked terphenyl core structure for high power efficiency in blue phosphorescent organic light-emitting diodes,ITO,DNTPD,2.1,5.2,30,NPB,2.5,5.2,15,mCP,2.4,5.9,10,,,,,25,2.9,mCP,2.5,6.1,2.9,25,Firpic,3,5.7,2.7,3,3.36,35,,,,,TSPO1,2.5,6.8,35,LiF,3.5,1,Al,,,13,22,33.55
A hole transport material with ortho-linked terphenyl core structure for high power efficiency in blue phosphorescent organic light-emitting diodes,ITO,DNTPD,2.1,5.2,30,NPB,2.5,5.2,15,TTTDA,2.55,5.7,10,,,,,25,2.67,mCP,2.5,6.1,2.9,25,Firpic,3,5.7,2.7,3,3.36,35,,,,,TSPO1,2.5,6.8,35,LiF,3.5,1,Al,,,17,23,36.86
A hole transport material with ortho-linked terphenyl core structure for high power efficiency in blue phosphorescent organic light-emitting diodes,ITO,DNTPD,2.1,5.2,30,NPB,2.5,5.2,15,TAPC,2,5.5,10,,,,,25,2.87,mCP,2.5,6.1,2.9,25,Firpic,3,5.7,2.7,3,3.36,35,,,,,TSPO1,2.5,6.8,35,LiF,3.5,1,Al,,,8,12,20.70
High morphology stability and ambipolar transporting host for use in blue phosphorescent single-layer organic light-emitting diodes,ITO,PEDOT:PSS,3.3,5.2,35,,,,,,,,,,,,,0,0,POAPF,2.4,5.3,2.75,60,Firpic,3,5.7,2.7,8,2.7,40,,,,,TAZ,2.7,6.3,40,LiF,3.5,1,Al,,,,,34.80
High morphology stability and ambipolar transporting host for use in blue phosphorescent single-layer organic light-emitting diodes,ITO,PEDOT:PSS,3.3,5.2,35,,,,,,,,,,,,,0,0,POAPF,2.4,5.3,2.75,60,Firpic,3,5.7,2.7,8,2.7,40,,,,,TAZ,2.7,6.3,40,LiF,3.5,1,Al,,,,,16.90
High morphology stability and ambipolar transporting host for use in blue phosphorescent single-layer organic light-emitting diodes,ITO,PEDOT:PSS,3.3,5.2,35,POAPF,2.4,5.3,20,,,,,,,,,20,2.75,POAPF,2.4,5.3,2.75,60,Firpic,3,5.7,2.7,8,2.75,80,,,,,POAPF,2.4,5.3,80,LiF,3.5,1,Al,,,,,17.00
High morphology stability and ambipolar transporting host for use in blue phosphorescent single-layer organic light-emitting diodes,ITO,PEDOT:PSS,3.3,5.2,35,POAPF,2.4,5.3,40,,,,,,,,,40,2.75,POAPF,2.4,5.3,2.75,60,Firpic,3,5.7,2.7,8,2.75,60,,,,,POAPF,2.4,5.3,60,LiF,3.5,1,Al,,,,,11.70
High morphology stability and ambipolar transporting host for use in blue phosphorescent single-layer organic light-emitting diodes,ITO,PEDOT:PSS,3.3,5.2,35,POAPF,2.4,5.3,60,,,,,,,,,60,2.75,POAPF,2.4,5.3,2.75,60,Firpic,3,5.7,2.7,8,2.75,40,,,,,POAPF,2.4,5.3,40,LiF,3.5,1,Al,,,,,6.20
High morphology stability and ambipolar transporting host for use in blue phosphorescent single-layer organic light-emitting diodes,ITO,PEDOT:PSS,3.3,5.2,35,POAPF,2.4,5.3,80,,,,,,,,,80,2.75,POAPF,2.4,5.3,2.75,60,Firpic,3,5.7,2.7,8,2.75,20,,,,,POAPF,2.4,5.3,20,LiF,3.5,1,Al,,,,,3.60
High morphology stability and ambipolar transporting host for use in blue phosphorescent single-layer organic light-emitting diodes,ITO,PEDOT:PSS,3.3,5.2,35,,,,,,,,,,,,,0,0,POAPF,2.4,5.3,2.75,100,Firpic,3,5.7,2.7,8,0,0,,,,,,,,,LiF,3.5,1,Al,,,,,42.10
High morphology stability and ambipolar transporting host for use in blue phosphorescent single-layer organic light-emitting diodes,ITO,PEDOT:PSS,3.3,5.2,35,,,,,,,,,,,,,0,0,mCP,2.5,6.1,2.9,100,Firpic,3,5.7,2.7,8,0,0,,,,,,,,,LiF,3.5,1,Al,,,,,20.10
Carbazole–benzimidazole hybrid bipolar host materials for highly efficient green and blue phosphorescent OLEDs,ITO,PEDOT:PSS,3.3,5.2,30,DTAF,1.75,5.22,40,,,,,,,,,40,2.87,CbzNBI,2.2,5.62,2.72,30,Firpic,3,5.7,2.7,12,2.7,30,,,,,TAZ,2.7,6.3,30,LiF,3.5,1,Al,,,11,11,21.44
Carbazole–benzimidazole hybrid bipolar host materials for highly efficient green and blue phosphorescent OLEDs,ITO,PEDOT:PSS,3.3,5.2,30,TAPC,2,5.5,60,,,,,,,,,60,2.87,mCPNBI,2.36,5.8,2.73,30,Firpic,3,5.7,2.7,12,2.7,30,,,,,TAZ,2.7,6.3,30,LiF,3.5,1,Al,,,11,13,23.43
High-Power-Efficiency Blue Electrophosphorescence Enabled by the Synergistic Combination of Phosphine-Oxide-Based Host and Electron-Transporting Materials,ITO,MoO3,2.3,5.3,1,TAPC,2,5.5,60,,,,,,,,,60,2.87,POPCPA,1.84,5.24,2.93,15,FIr6,3.1,6.1,2.72,10,2.78,40,,,,,TP3PO,2.45,6.4,40,LiF,3.5,1,Al,,,17,17,31.00
High-Power-Efficiency Blue Electrophosphorescence Enabled by the Synergistic Combination of Phosphine-Oxide-Based Host and Electron-Transporting Materials,ITO,MoO3,2.3,5.3,1,TAPC,2,5.5,60,,,,,,,,,60,2.87,mCP,2.5,6.1,2.9,15,FIr6,3.1,6.1,2.72,10,2.78,40,,,,,TP3PO,2.45,6.4,40,LiF,3.5,1,Al,,,12,12,22.00
High-Power-Efficiency Blue Electrophosphorescence Enabled by the Synergistic Combination of Phosphine-Oxide-Based Host and Electron-Transporting Materials,ITO,MoO3,2.3,5.3,1,TAPC,2,5.5,60,,,,,,,,,60,2.87,POPCPA,1.84,5.24,2.93,15,FIr6,3.1,6.1,2.72,10,2.6,40,,,,,TPBi,2.8,6.2,40,LiF,3.5,1,Al,,,4,4,10.42
High-Power-Efficiency Blue Electrophosphorescence Enabled by the Synergistic Combination of Phosphine-Oxide-Based Host and Electron-Transporting Materials,ITO,MoO3,2.3,5.3,1,TAPC,2,5.5,60,,,,,,,,,60,2.87,POPCPA,1.84,5.24,2.93,15,FIr6,3.1,6.1,2.72,10,2.75,40,,,,,Tm3PyPB,2.73,6.68,40,LiF,3.5,1,Al,,,9,8,17.30
Triazine-phosphine oxide electron transporter for ultralow-voltage-driven sky blue PHOLEDs,ITO,MoO3,2.3,5.3,10,TAPC,2,5.5,70,,,,,,,,,70,2.87,mCP,2.5,6.1,2.9,20,Firpic,3,5.7,2.7,10,2.95,35,,,,,oTPOTZ,3.26,6.4,35,LiF,3.5,1,Al,,,,2.2,5.00
Triazine-phosphine oxide electron transporter for ultralow-voltage-driven sky blue PHOLEDs,ITO,MoO3,2.3,5.3,10,TAPC,2,5.5,70,,,,,,,,,70,2.87,mCP,2.5,6.1,2.9,20,Firpic,3,5.7,2.7,10,3,35,,,,,mTPOTZ,3.34,6.64,35,LiF,3.5,1,Al,,,,10.2,21.40
Triazine-phosphine oxide electron transporter for ultralow-voltage-driven sky blue PHOLEDs,ITO,MoO3,2.3,5.3,10,TAPC,2,5.5,70,,,,,,,,,70,2.87,mCP,2.5,6.1,2.9,20,Firpic,3,5.7,2.7,10,2.95,35,,,,,pTPOTZ,3.46,6.64,35,LiF,3.5,1,Al,,,,19.8,38.30
Triazine-phosphine oxide electron transporter for ultralow-voltage-driven sky blue PHOLEDs,ITO,MoO3,2.3,5.3,10,TAPC,2,5.5,70,,,,,,,,,70,2.87,mCP,2.5,6.1,2.9,20,Firpic,3,5.7,2.7,10,2.75,35,,,,,TmPyPB,2.73,6.68,35,LiF,3.5,1,Al,,,,13.5,24.60
"Peripheral modification of 1,3,5-triazine based electron-transporting host materials for sky blue, green, yellow, red, and white electrophosphorescent devices",ITO,PEDOT:PSS,3.3,5.2,30,NPB,2.5,5.2,20,TCTA,2.4,5.7,5,,,,,25,2.82,3N-T2T,2.3,6.77,2.82,25,Firpic,3,5.7,2.7,10,2.82,50,,,,,3N-T2T,2.3,6.77,50,LiF,3.5,0.5,Al,,,16,8,21.35
"Peripheral modification of 1,3,5-triazine based electron-transporting host materials for sky blue, green, yellow, red, and white electrophosphorescent devices",ITO,PEDOT:PSS,3.3,5.2,30,NPB,2.5,5.2,20,TCTA,2.4,5.7,5,,,,,25,2.82,3P-T2T,2.33,6.67,2.8,25,Firpic,3,5.7,2.7,10,2.8,50,,,,,3P-T2T,2.33,6.67,50,LiF,3.5,0.5,Al,,,15,7,19.77
"Peripheral modification of 1,3,5-triazine based electron-transporting host materials for sky blue, green, yellow, red, and white electrophosphorescent devices",ITO,PEDOT:PSS,3.3,5.2,30,NPB,2.5,5.2,20,TCTA,2.4,5.7,5,,,,,25,2.82,oCF3-T2T,2.35,6.82,2.79,25,Firpic,3,5.7,2.7,10,2.79,50,,,,,oCF3-T2T,2.35,6.82,50,LiF,3.5,0.5,Al,,,1,3,7.69
"Ternary Ambipolar Phosphine Oxide Hosts Based on Indirect Linkage for Highly Efficient Blue Electrophosphorescence: Towards High Triplet Energy, Low Driving Voltage and Stable Efficiencies",ITO,MoO3,2.3,5.3,5,NPB,2.5,5.2,50,TCTA,2.4,5.7,5,,,,,55,2.82,TCTA,2.4,5.7,2.82,20,Firpic,3,5.7,2.7,15,2.6,30,,,,,TPBi,2.8,6.2,30,LiF,3.5,1,Al,,,,,15.00
"Ternary Ambipolar Phosphine Oxide Hosts Based on Indirect Linkage for Highly Efficient Blue Electrophosphorescence: Towards High Triplet Energy, Low Driving Voltage and Stable Efficiencies",ITO,MoO3,2.3,5.3,5,NPB,2.5,5.2,50,TCTA,2.4,5.7,5,,,,,55,2.82,mCP,2.5,6.1,2.9,20,Firpic,3,5.7,2.7,15,2.6,30,,,,,TPBi,2.8,6.2,30,LiF,3.5,1,Al,,,,,9.00
Phenylcarbazole-dipyridyl triazole hybrid as bipolar host material for phosphorescent OLEDs,ITO,PEDOT:PSS,3.3,5.2,30,NPB,2.5,5.2,20,TCTA,2.4,5.7,5,,,,,25,2.82,p-cbtz,2.12,5.69,2.82,25,Firpic,3,5.7,2.7,10,2.7,50,DPPS,2.5,6.5,5,TAZ,2.7,6.3,45,LiF,3.5,0.5,Al,,,5,7,13.99
Phenylcarbazole-dipyridyl triazole hybrid as bipolar host material for phosphorescent OLEDs,ITO,PEDOT:PSS,3.3,5.2,30,NPB,2.5,5.2,20,TCTA,2.4,5.7,5,,,,,25,2.82,m-cbtz,2.15,5.68,2.75,25,Firpic,3,5.7,2.7,10,2.7,50,DPPS,2.5,6.5,5,TAZ,2.7,6.3,45,LiF,3.5,0.5,Al,,,5,9,15.98
Electronic alteration of end-on phenyl groups of bis-triazolyl-silanes: electron-transport materials for blue phosphorescent OLEDs,ITO,HATCN,5.7,9.5,10,TAPC,2,5.5,85,,,,,,,,,85,2.87,mCBP,2.5,6.1,2.9,30,Firpic,3,5.7,2.7,8,2.85,30,ST-Bu,2.81,6.75,5,St-Bu:Liq,2.81,6.75,25,Liq,3.5,1,Al,,,,,22.50
Manipulation of electron deficiency of delta-carboline derivatives as bipolar hosts for blue phosphorescent organic light-emitting diodes with high efficiency at 1000 cd m(-2),ITO,MoO3,2.3,5.3,5,NPB,2.5,5.2,25,mCP,2.4,5.9,10,,,,,35,3,CzBPDCb,2.46,5.7,2.94,20,Firpic,3,5.7,2.7,9,2.75,40,,,,,TmPyPB,2.73,6.68,40,LiF,3.5,1,Al,,3.8,,,41.70
Manipulation of electron deficiency of delta-carboline derivatives as bipolar hosts for blue phosphorescent organic light-emitting diodes with high efficiency at 1000 cd m(-2),ITO,MoO3,2.3,5.3,5,NPB,2.5,5.2,25,mCP,2.4,5.9,10,,,,,35,3,BDCbBP,2.67,5.92,2.93,20,Firpic,3,5.7,2.7,9,2.75,40,,,,,TmPyPB,2.73,6.68,40,LiF,3.5,1,Al,,4,,,40.80
Manipulation of electron deficiency of delta-carboline derivatives as bipolar hosts for blue phosphorescent organic light-emitting diodes with high efficiency at 1000 cd m(-2),ITO,MoO3,2.3,5.3,5,NPB,2.5,5.2,25,mCP,2.4,5.9,10,,,,,35,3,Cz35PyDCb,2.39,5.72,2.96,20,Firpic,3,5.7,2.7,9,2.75,40,,,,,TmPyPB,2.73,6.68,40,LiF,3.5,1,Al,,3.6,,,42.60
Manipulation of electron deficiency of delta-carboline derivatives as bipolar hosts for blue phosphorescent organic light-emitting diodes with high efficiency at 1000 cd m(-2),ITO,MoO3,2.3,5.3,5,NPB,2.5,5.2,25,mCP,2.4,5.9,10,,,,,35,3,Cz26PyDCb,2.45,5.73,2.78,20,Firpic,3,5.7,2.7,9,2.75,40,,,,,TmPyPB,2.73,6.68,40,LiF,3.5,1,Al,,4.4,,,34.90
Rational utilization of intramolecular and intermolecular hydrogen bonds to achieve desirable electron transporting materials with high mobility and high triplet energy,ITO,HATCN,5.7,9.5,5,TAPC,2,5.5,30,,,,,,,,,30,2.87,26DCzPPy,2.6,6.1,2.71,20,Firpic,3,5.7,2.7,12,2.83,50,,,,,TPM-TPB,2.81,7.04,50,LiF,3.5,1,Al,,3.7,,,20.80
Rational utilization of intramolecular and intermolecular hydrogen bonds to achieve desirable electron transporting materials with high mobility and high triplet energy,ITO,HATCN,5.7,9.5,5,TAPC,2,5.5,30,,,,,,,,,30,2.87,26DCzPPy,2.6,6.1,2.71,20,Firpic,3,5.7,2.7,12,2.82,50,,,,,TPM-TAZ,2.82,6.67,50,LiF,3.5,1,Al,,2.4,,,18.90
Rational utilization of intramolecular and intermolecular hydrogen bonds to achieve desirable electron transporting materials with high mobility and high triplet energy,ITO,HATCN,5.7,9.5,5,TAPC,2,5.5,30,,,,,,,,,30,2.87,26DCzPPy,2.6,6.1,2.71,20,Firpic,3,5.7,2.7,12,2.43,50,,,,,TPM-i-TAZ,2.43,6.41,50,LiF,3.5,1,Al,,3.5,,,0.00
Short-Axis Substitution Approach Selectively Optimizes Electrical Properties of Dibenzothiophene-Based Phosphine Oxide Hosts,ITO,MoOx,2.3,5.3,3,m-MTDATA,5.1,1.9,40,Ir(ppz)3,,,10,,,,,50,2.87,DBTSPO,2.41,6.05,2.98,10,Firpic,3,5.7,2.7,10,2.5,40,,,,,BPhen,3,6.4,40,Cs2CO3,2.2,1,Al,,,,,20.00
Short-Axis Substitution Approach Selectively Optimizes Electrical Properties of Dibenzothiophene-Based Phosphine Oxide Hosts,ITO,MoOx,2.3,5.3,3,m-MTDATA,5.1,1.9,40,Ir(ppz)3,,,10,,,,,50,2.87,DBTDPO,2.5,6.05,2.9,10,Firpic,3,5.7,2.7,10,2.5,40,,,,,BPhen,3,6.4,40,Cs2CO3,2.2,1,Al,,,,,28.00
"A Highly Efficient, Blue-Phosphorescent Device Based on a Wide-Bandgap Host/FIrpic: Rational Design of the Carbazole and Phosphine Oxide Moieties on Tetraphenylsilane",ITO,PEDOT:PSS,3.3,5.2,30,NPB,2.5,5.2,80,mCP,2.4,5.9,30,,,,,110,3,CSPO,2.25,5.6,3.02,30,Firpic,3,5.7,2.7,16,2.6,50,,,,,TPBI,2.8,6.2,50,LiF,3.5,1,Al,,3.4,,,14.80
